Repository: jeyasaran/testfile

File: Suhas_Kulkarni_Robust_Process_Developmen.txt (part 2 of 14)
Suhas Kulkarni 
been written in a logical sequence to build the readers’ knowledge as one would require it or 
should learn it. However, if the reader is familiar with the topic, he or she can bypass some in 
favor of other chapters containing the desired information. 

Suggested Further Reading 

1. Osswald, T.A., Turng, L., Gramann, P.J. (Eds.), Injection Molding Handbook (2007) Hanser, 
Munich 
2. Kulkarni, S.M., Injection Molding Magazine (June 2008) Cannon Publications, Los Angeles, USA 

Introduction to Polymers and Plastics 

The term plastic is most commonly used when referring to injection molding materials. 
Plastics are a class of long-chain molecules called polymers. When polymers have certain 
properties they are called plastics. Since most of the commercially molded polymers fall 
under the classifications of plastics, we shall refer to these materials as plastics in this book. 
The other most commonly molded polymers are thermoplastic elastomers (TPEs) that have 
the same molding characteristics as plastics but different properties when molded. When 
referring to these materials, these will be mentioned as TPEs. To understand the concept of 
injection molding of plastics, a basic understanding about polymers, their properties and the 
additives that are incorporated into them is required. This chapter will discuss the topic of 
polymers and their application to the injection molding process. 

2.1 Polymers 
Every particle in the universe is composed of atoms. Atoms in turn combine to form molecules. 
A molecule of water is made up of two atoms of hydrogen and one atom of oxygen. Polymers 
are very large molecules that have several identical molecules joined together. An ethylene 
molecule attaches itself to another ethylene molecule and when several thousands or millions 
of such molecules join with each other, a polyethylene molecule is formed. ‘Poly’ means many 
and ‘mer’ means part. A polymer is many parts chemically joined together. The basic single 
unit from which it is synthesized is called a monomer, ‘mono’ meaning one. Polymers are also 
called macromolecules. The process of converting monomers to polymers is called polymerization. 
Polymers can also be synthesized from multiple monomers. For example, ABS is syn


thesized from three different monomers, acrylonitrile, butadiene, and styrene. 

Polymers have been around since the beginning of time. DNA, the basic unit of life, is a polymer 
found in all plants and animals and is a naturally occurring polymer. Today, almost 
all commercially available polymers are synthesized from natural ingredients. The first 
commercially synthesized polymers were materials such as ebonite in the late 1800s. Interestingly, 
the widely used polyolefins gained commercial importance only in the late 1950s, 
almost couple decades after the introduction of polyvinyl chlorides, nylons, and polyesters. 
Recently introduced polymers are based on biomaterials and nanotechnology. 

Polymers are synthesized from monomers via a chemical process. There are mainly two 
types of polymerization processes, the addition polymerization process and the condensation 
polymerization process. In the addition polymerization process, a catalyst initiates 
the polymerization reaction and each monomer adds onto the next monomer until all the 
monomers are polymerized. A common example of an addition polymer is polyethylene. 
Polyethylene is polymerized from ethylene monomer, which is a gas at room temperature. 
The double bond in the ethylene molecule breaks and a bond with an adjacent ethylene 
molecule is formed. The process continues and the result is a large molecule with high 
molecular weight. The polymerization process is shown in Figure 2.1. 


10 2 

Introduction to Polymers and Plastics 

Monomer 
Polymerization 
Polymer 
Polymerization 
Ethylene 


Polyethylene 

Figure 2.1 The process of polymerization and formation of polyethylene 

In condensation polymerization too, each monomer adds on to the next monomer, but this 
chemical reaction also produces a low molecular weight byproduct that has to be continuously 
removed out of the system for the polymerization to continue. Condensation polymers 
are usually polymerized from two or more families of monomers. Nylons and polyesters are 
examples of condensation polymers. A nylon (chemical name: polyamide) is polymerized 
from the monomer families of diamines and diacids, as shown in the chemical reaction. 

nH2N – R – NH2 + nHO2C – R’ – CO2H → 

H – (– NH – R – NHCO – R’ – CO –)n – OH + (2n-1)H2O 

R and R’ are the characteristic groups that are present in the monomer. In this case, water is 
the byproduct. Based on these groups, different types of nylons can be produced. The unit 
in parenthesis repeats itself to form the polymer. If R is (Ch2)6, then the first monomer is 
hexamethylene diamine and if R’ is (CH2)4, the second monomer is adipic acid. The polymer 
that is synthesized from these two monomers is poly(hexamethylene adipamide), commonly 
called Nylon 6,6. 

2.2 Molecular Weight and Molecular Weight Distribution 
The repetition of the monomer units causes the molecular weight to increase. The number 
average molecular weight is the addition of the molecular weights of each of the molecules 
divided by the number of molecules. Most commercial polymers have a number average 
molecular weight between 40,000 and 200,000, with some having extremely high numbers. 
Ultra high molecular weight polyethylene (UHMWPE) is an example for a molecular weight 
in the range of 1 –6 million. Molecular weights for greases and soft waxes range between 500 
and about 3000, whereas some tough and brittle waxes have molecular weights between 3000 
and 10,000 [1]. When the attraction between the molecules (intermolecular forces) is high, 
the materials can gain sufficient mechanical properties at lower molecular weights. Poly



2.2 Molecular Weight and Molecular Weight Distribution 
amides and polyesters are examples of polymers with strong intermolecular forces. In materials 
such as polyethylene, where intermolecular forces are low, high molecular weights are 
required to achieve acceptable mechanical properties. In general terms, molecular weights 
for polyethylenes are higher those that for nylons or polyesters. UHMWPE was developed 
for applications in which polyethylenes were the right choice except for their mechanical 
properties. In most cases, the mechanical properties reach a plateau with increasing molecular 
weights. Other properties are also affected by molecular weight. Of particular interest 
to molders is the viscosity of the polymer where an increase in molecular weight results in 
the increase in viscosity. For melt processing, a certain minimum viscosity is essential for the 
formation of a processable and homogeneous melt. Processability increases with molecular 
weight but due to the increase in viscosity, the energy required to process also increases and 
reaches a point where the increase is not practical for melt processing, see Fig. 2.2. 

The addition of the monomers during the polymerization process (both addition and 
condensation), is completely random. It is difficult to control the growth of the molecules 
which results in molecules of various lengths and therefore varying molecular weights. This 
in turn leads to a distribution of the molecular weight in the polymer called the molecular 
weight distribution (MWD) of a polymer. The MWD is an important factor in processing. 
The lower molecular weight units melt faster than the high molecular weight units. In injection 
molding, the plastic needs to be injected into the mold as fast as possible to make sure 
the molecules do not freeze off in the cold mold during injection. If this happens, the part will 
not fill completely and/or will have built up internal stresses when ejected out of the mold. A 
narrow MWD ensures that all the molecules are molten during approx. the same period of 
time. When the residence time in the barrel of the injection molding machine reaches the 
upper limit, the possibility of molecular breakdown or degradation, resulting in the loss of 
properties in the final product, increases. This is another reason why a low MWD is desired. 
However, in the case of extrusion, melt strength is an important element of the process. In 
this case, the higher molecular weight units have higher viscosity and help to carry the molten 
lower molecular weight units to form the extrudate. Therefore, a broader MWD is pre-


Figure 2.2 Effect of molecular weight on mechanical properties and the viscosity of polymers 


12 2 

Introduction to Polymers and Plastics 


n 



MW 



Figure 2.3 Molecular weight distribution for injection molding and extrusion grades 

ferred. A narrow MWD would result in the loss of melt strength and therefore in the loss of 
the shape and characteristics of the extrudate profile. The residence time inside the barrel of 
an extruder is short because extrusion is a continuous process and therefore the risk of degradation 
is low. This difference in MWD is the decisive factor whether a resin is an injection 
molding grade or an extrusion grade. Sometimes, extrusion grades are used in injection 
molding because the viscosity can be low enough to fill the cavities effectively and consistently. 
The opposite would be less likely, where injection molding grades are used in extrusion. 
Figure 2.3 shows the difference in the MWD for injection molding and extrusion grades. 

2.3 Polymer Morphology 
(Crystalline and Amorphous Polymers) 
Polymer morphology is the type of arrangement of the molecules in a polymer sample. 
Based on the different ways the molecules can be arranged, there are two types of polymers 

– amorphous and crystalline polymers. In amorphous polymers, the molecules are randomly 
present without any structure or arrangement. Under a high-power microscope, this sample 
would look like a big bowl of cooked spaghetti. In the case of crystalline polymers, there are 
certain regions of the sample where the molecules are present in a highly ordered and structured 
manner. Each of these regions is called a crystallite. No polymer can be completely 
crystalline and there are always areas where the molecules are present in a random manner. 
A polymer is therefore truly semi-crystalline in nature, where crystallites are present in the 
midst of amorphous regions. Part of a molecule can be present in an amorphous region and 
part of it can be present in a crystallite. The degree of crystallinity refers to the amount of 
crystallites present in the sample. The difference between the two morphologies is shown in 
Figure 2.4. Table 2.1 shows the degree of crystallinity for some common polymers. 
There are two main reasons why a polymer can be amorphous or crystalline – the geometric 
regularity of the polymers and the strength of the intermolecular forces between them. 
Geometric regularity is the arrangement of the groups on the main chain. Stereoregular 
polymers are those where the monomer segments on the main chain are in the same regular 
configuration. This regularity helps the chains to pack closer and easier together, just as the 


2.3 Polymer Morphology (Crystalline and Amorphous Polymers) 
Amorphous 
Crystalline 


Figure 2.4 Arrangement of molecules in amorphous and (semi)crystalline polymers 

blocks in the game of Tetris. In the case of atactic polymers, where the monomer segments 
are randomly oriented, the chance for packing of the molecules is reduced, leading to an 
amorphous polymer. During the polymerization process of some polymers, it is possible to 
control the orientation of the monomers and produce stereoregular polymers. Polystyrene is 
an example of such a controlled polymerization. Regular polystyrene is atactic and therefore 
amorphous. However, it can be polymerized by using certain metallocene catalysts to form 
a stereoregular polymer that makes the polystyrene semi-crystalline. The properties of crystalline 
polystyrene are far superior and their mechanical and chemical properties excel. The 
molecular structures of atactic and syndiotactic polystyrene are shown in Figure 2.5. 

Another common example is linear polyethylene, which is highly crystalline and branched 
polyethylene, which is amorphous. Intermolecular forces also play a role in determining 
crystallinity. The stronger the attraction between the groups of molecules, the higher is the 
crystallinity. Nylon is an example where the intermolecular forces are high, see Figure 2.6. 
The hydrogen atom of one molecule has a strong affinity to the oxygen atom of the adjacent 
molecule, causing the chains to get closer and pack better. This effect can also be observed in 

the case of polyesters. 

Table 2.2 lists the morphologies of some common polymers. However, it must be noted that 
morphologies can be altered during the manufacture and during the melt processing of the 
polymer. For example, mold temperature plays a very important role in the development of 
crystallinity. Low mold temperatures do not favor the development of crystallites. This is 
described later in the chapter. 

Table 2.1 Degree of Crystallinity for Common Polymers [2] 

Polymer Degree of crystallinity 

High density polyethylene 0.80 
Isotactic polypropylene 0.63 
Poly(ethylene terephthalate) 0.50 
Nylon 66 0.70 
Nylon 6 0.50 


14 2 

Introduction to Polymers and Plastics 


Figure 2.5 Atactic and syndiotactic polystyrene 


Figure 2.6 Intermolecular attraction resulting in an increase in polymer crystallinity 

% Crystallinity 
Figure 2.7 Effect of molecular weight and crystallinity on the mechanical properties of polyethylene [1] 


2.3 Polymer Morphology (Crystalline and Amorphous Polymers) 
The relationship between the percentage crystallinity and molecular weight defines the use 
of the polymer, see Figure 2.7 that defines the use of polyethylene based on this relationship. 
Low molecular weight and low crystallinity polyethylene is typically used more in soft waxes 
and greases, whereas high molecular weight and highly crystalline materials tend to be hard 
plastics. 

Table 2.2 List of Amorphous and Crystalline Polymers 

Polymer Chemical name Amorphous Semi-crystalline 
ABS Acrylonitrile butadiene styrene Y 
ASA Acrylonitrile styrene acrylate Y 
GPPS General purpose polystyrene Y 
HDPE High-density polyethylene Y 
HIPS High-impact polystyrene Y 
LCP Liquid crystalline polymers Y 
LDPE Low-density polyethylene Y 
PA Polyamide (nylons) Y 
PAI Polyamide imides Y 
PBT Polybutylene terephthalate Y 
PC Polycarbonate Y 
PEEK Polyether ether ketone Y 
PET Polybutylene terephthalate Y 
POM Polyoxymethylene (acetal) Y 
PP Polypropylene Y 
PPS Polyphenylene sulphide Y 
PSU Polysulphone Y 
PVC Polyvinyl chloride Y 
SAN Styrene acrylonitrile Y 


16 2 

Introduction to Polymers and Plastics 

2.4 Role of Morphology in Injection Molding 
The molding characteristics of crystalline and amorphous polymers are different. Crystallites 
are formed because of high molecular attraction and because of the possibility of the chains 
being unhindered to form the bond. Sometimes just the presence of another molecule or a 
side chain prevents crystallization. For melt processing, the crystallites must be dissolved 
and the chains separated from each other, in order to reduce the viscosity and inject the melt 
into the mold. It is this basic nature of forming and dissolving of the crystallites that dictates 
various differences in processing and melt behavior. 

2.4.1 Differences in Shrinkage 
Between Amorphous and Crystalline Materials 
Shrinkage is the volumetric change between the melt phase and the glassy or rubbery 
phase. As the temperature increases, the molecules gain more and more energy, become 
mobile, and move away from each other. This results in an increase in the volume of the 
polymer. The intermolecular volume is called free volume. As the polymer cools, the oppo


site takes place and the free volume reduces, a process known as shrinkage. In crystalline 
polymers, the movement of the molecules away from each other is much greater compared 
to amorphous polymers. As the molecules cool, they settle back into a highly structured 
and closely packed array, which is another contributing reason for their high shrinkage. 
The absence of such a structure in amorphous polymers negates the need for the molecules 
to find a definite resting place during the cooling process, resulting in a lower shrinkage 
value compared to crystalline plastics. Shrinkage values for ABS, an amorphous polymer, 
are approx. 0.5–0.8% compared to some nylons or acetals that can exhibit shrinkage values 
of up to 2.5%. 

2.4.2 Melt Processing Range 
Similar to an ice crystal, the polymer crystallite needs a specific and definite amount of 
energy to melt. This is called the crystalline melting point and at this particular temperature 
the crystallite melts. In crystalline plastics, melting occurs over a fairly narrow range of 
temperatures; this melting range typically covers approx. 20 °C (30 to 35 °F), see Figure 2.8. 
For example, PBT (Valox 420 from Sabic Innovative Plastics) needs to be processed between 
248 and 265 °C (480 to 510 °F), i.e., within a range of 18 °C. The temperature is not as specific 
and sharp as in the case of simple molecules because of the presence of the amorphous 
regions and other attraction forces. The lower the percentage of crystallinity, the broader is 
the processing range. 

In the case of amorphous plastics, there is no melting point but the molecules soften over 
a range of temperatures. There is a recommended processing temperature range for amorphous 
plastics. In this range, the viscosity of the plastic is low enough to flow and fill the 
cavities. For example, ABS (Cycolac from Sabic Innovative Plastics) can be processed from 
218 to 260 °C (425 to 500 °F), a range of 42 °C. 


2.4 Role of Morphology in Injection Molding 
Tg Tm 


Figure 2.8 Thermal transitions and melt processing ranges for amorphous and crystalline plastics 

2.4.3 Mold Filling Speed 
Viscosity of the plastic and melt temperature are inversely related. As the plastic temperature 
increases, the viscosity decreases. As the plastic flows through the cold mold, the temperature 
of the plastic drops and the viscosity increases. Since for crystalline plastics, the 
processing range is narrow, the temperature of the flow front must always be higher than the 
minimum required melt temperature. In the above example of the PBT, the flow front tem


perature must never drop below 248 °C (480 °F) before the cavity is completely filled. This 
narrow processing range of crystalline polymers therefore dictates the fact that the plastic 
must be injected as fast as possible into the mold. 

In the case of amorphous plastics, because the plastic stays viscous over a broader range of 
temperatures, slow injection speeds are permissible, as long as the flow front stays above the minimum 
processing temperature. This is typical in the molding of lenses and other optical parts. 

2.4.4 Mold Temperatures 
Similar to the melting of the crystallites at a particular temperature, the crystallites also start 
to form at a particular temperature, a temperature lower than the melt temperature. This is 


18 2 

Introduction to Polymers and Plastics 

called the crystallization temperature. This temperature supplies the necessary energy for 
the formation of the crystallites. If the mold is too cold, the polymer will not be able to 
receive this energy, preventing the formation of the crystallites. This leads to the loss of the 
properties in the molded part. Material suppliers conduct extensive research to determine 
suggested operating mold temperatures. Therefore, it is highly recommended to stay within 
the recommended specifications for crystalline materials. This concept is further explained 
in Section 2.5 on thermal transitions. 

Since crystallites are absent in amorphous plastics, the mold temperature range can be 
broader and can be especially extended towards the lower temperatures. Because crystallites 
do not need to be formed, the molecules are not looking for any particular amount 
of energy; therefore, lower temperatures are acceptable. However, care has to be taken to 
prevent molded-in stresses when parts are produced using extremely cold molds. 

2.4.5 Barrel Heat Profile 
In the injection molding barrel, the screw performs the function of conveying and melting 
the polymer. The base of the screw is where the polymer pellets first come in contact with 
the screw. This section is designed to convey and then soften the pellets. In case of crystalline 
polymers, the crystallites need a lot of energy to melt, so this section, which is usually 
the second heating zone from the back of the screw, is set at a higher temperature than the 
next zones in order to initiate the softening of the molecules. But because crystalline plastics 
can also be heat sensitive or cannot stand high temperatures for long periods of time, 
the temperature in next heating zone is reduced. This leads to a heating profile that has a 
hump in the middle, which is typical for crystalline plastics. In case of amorphous plastics, 
such a profile is not necessary because they need less energy to soften and can tolerate 
longer residence times in a heated barrel, as is shown in Figure 2.9. 

Nozzle Zone 1 Zone 2 Feed throat 
Amorphous 
Crystalline 
(Reverse profile) 
Figure 2.9 Barrel heat profiles for amorphous and crystalline plastics 


2.4 Role of Morphology in Injection Molding 
2.4.6 Screw Recovery Speeds 
The barrel heaters provide heat on the outside of the cylinder. Because plastics are bad conductors 
of heat, the plastic closer to the screw and furthest from the wall of the barrel requires 
additional heat to become plasticized. This additional effective melting energy comes from 
the shear friction caused by the rotating screw. High screw speeds generate high amounts of 
shear, helping the crystallites melt and ensuring melt homogeneity. For amorphous plastics, 
due to the low energy required to melt the plastic, high screw speeds are not critical. In fact, 
high screw speeds can degrade the material and cause defects such as splay. 

2.4.7 Nozzle Temperature Control 
Nozzle temperature control is critical while processing crystalline polymers. Not only must 
the temperature of the nozzle be maintained within the processing range, it should be maintained 
within a temperature range that is much narrower than the processing range. This is 
especially important during the static phases of the plastic flow, which follows the holding 
phase of one cycle and precedes the injection phase of the next cycle. Lower temperatures 
tend to freeze off the plastic in the nozzle tip making it impossible to inject the next shot. At 
higher temperatures, all the crystallites will have disappeared making the viscosity very low 
and causing what is commonly called nozzle drooling. There are some innovative designs for 
nozzle tips available in the market to help prevent this problem. With amorphous plastics, 
the broad processing range helps maintain the viscosity in the nozzle and prevents freeze off 
or drool. 

2.4.8 Cooling Times 
Once the crystallites are formed, the molded part gains sufficient strength and only needs a 
small drop in temperature to be ejected out of the mold. Therefore, in the case of crystalline 
materials, the cooling times are shorter compared to amorphous plastics (for the same part 
thickness). Nucleating agents are added to some crystalline plastics to accelerate crystallization, 
thus reducing the cooling time even further. Nucleating agents have no effect on amorphous 
materials because there are no crystallites to be formed. 

2.4.9 Mechanical Properties 
The crystallites provide mechanical strength to the polymer. They are like a rope, rather than 
a bundle of grass, providing strength. Generally speaking, crystalline plastics have higher 
mechanical properties than amorphous plastics. Therefore, most are referred to as engineering 
resins. However, with the advent of new technologies and the discovery of new additives, 
the properties of amorphous materials can be easily modified to match those of crystalline 

materials. 


20 2 

Introduction to Polymers and Plastics 

2.4.10 Optical Clarity 
Most amorphous polymers in their natural and unmodified state are optically clear. The distance 
between the molecules is large, allowing the wavelengths of light to pass through and 
making them transparent − polystyrene is an example of this. For crystalline polymers, the 
packing of the molecules does not allow the passage of light and therefore they are usually 
opaque. As the degree of crystallinity decreases, the materials tend be translucent. As will 
be discussed in the next section, melts of any polymer, crystalline or amorphous, are always 
amorphous and therefore a purge of an unfilled melt will always look clear. Polyethylene, 
a crystalline plastic, is opaque but a small amount of melt drool out of the nozzle tip will 
always be transparent. 

2.5 Thermal Transitions in Polymers 
Although there are no polymers that are completely crystalline, for the sake of the following 
discussion, let us assume that they do exist. Therefore in the following discussion, a crystalline 
polymer would mean a polymer that is 100 % crystalline, an amorphous polymer would 
mean a polymer that is 100% amorphous and a semi-crystalline polymer would be a polymer 
that is partially crystalline with the crystallites present in the amorphous regions. 

First consider an amorphous polymer submerged in a very cold liquid such as liquid nitrogen. 
The temperature of liquid nitrogen is anywhere between –210 to –195 °C (–345 to 

–320 °F). At this temperature, the different molecular energies are almost nonexistent and 
therefore the molecules are not free to move, resulting in a brittle polymer. A sheet of flexible 
plastic, when quenched into liquid nitrogen, becomes brittle. If dropped on a concrete floor, 
it would sound like glass and shatter into bits and pieces. However, if the temperature of the 
sheet is gradually increased, the thermal energy from the increasing temperature provides 
energy to the molecules. Depending on the polymer the sheet is made of, at a given temperature, 
the sheet becomes flexible. This is called the glass transition temperature or the Tg of 
the polymer. At Tg, the molecules have sufficient energy to move and the polymer is flexible. 
A further increase in the temperature provides more energy, the flexibility increases, and 
eventually the molecules become soft enough to form a viscous mass suitable for melt processing. 
An increase in the energy of the molecules results in the increase in the specific volume 
of the polymer. Specific volume is the volume per gram of the polymer. A plot of specific 
volume versus temperature, like the one shown in Fig. 2.10, shows a linear increase in 
the volume until an inflection point is reached, where the slope of the line changes. The 
inflection point reflects the glass transition temperature of the amorphous polymer. Further 
increase after the glass transition shows a steady increase in the specific volume. 

Next, let us look at a crystalline polymer and perform the same experiment. In crystalline 
polymers, the intermolecular forces are very high and therefore a considerable amount of 
energy is required to move the molecules away from each other. As the temperature increases, 
the molecules gain more and more energy but the intermolecular forces prevent any movement. 
At the temperature where the molecules move away from each other and become 
mobile, the molecules are very flexible and the polymer is now a molten mass. The crystal



2.5 Thermal Transitions in Polymers 
Crystalline 
Amorphous 
Semi-crystalline 
MeltSoftBrittel 
Specific 
Volume 
(cm³/gm) 
Figure 2.10 Specific volume versus temperature for polymers 

lites need a definite amount of energy to melt. When they receive this in the form of thermal 
energy they melt all at once. The phenomenon is similar to the melting of low molecular 
molecules, such as water where ice turns into water at 0 °C. For this reason, crystalline materials 
show a sharp melting point. Because the transition from a solid to a liquid is sudden, the 
transition is referred to as melting and the transition temperature is called the melt temperature 
or Tm. These polymers do not go through a glass transition temperature. A plot of specific 
volume versus temperature shows an inflection point at the Tm, as can be seen in Figure 2.10. 

Based on the thermal responses of amorphous and crystalline polymers, it is now easy to predict 
the response of a semi-crystalline polymer. A semi-crystalline polymer can be thought 
of as crystallites present in an amorphous matrix of molecules. This sample will exhibit the 
properties of the crystalline and the amorphous polymer and will therefore have a glass transition 
temperature and a melting point temperature. On the specific volume plot, there will 
be two inflection points representing each of the transitions, as shown in Fig. 2.11. However, 
in case of semi-crystalline polymers, the inflection point is not as sharp as one would see in 
the amorphous or crystalline samples. Rather, there is a range where the inflection starts and 
ends. This happens because of the different sizes of the crystallites and differences in molecular 
lengths. Once the molecules of a semi-crystalline material have melted, they now have 
a lot of thermal energy and any additional energy can start breaking down the molecules 
causing degradation of the polymer. 

This difference between the crystalline and amorphous materials leads to the fact that semi-
crystalline materials have a much narrower melt processing window compared to amorphous 
materials. For example, nylon (a semi-crystalline material) will have a melt processing 
window between 248 and 265 °C (480 to 510 °F), while an ABS (amorphous material) has a 
window between 218 and 260 °C (425 to 500 °F). The processing window is 17 °C for nylon, 
compared to 42 °C for ABS. 


22 2 

Introduction to Polymers and Plastics 

Second run 

Specific 
heat 


First run 

Figure 2.11 Typical representation of a DSC plot for polymers 

Now, let us consider the reverse process of phase transitions. When the temperature of a melt 
of a crystalline polymer is gradually reduced, the molecular energy starts to reduce. The viscosity 
of the melt starts to increase and the crystallites begin to reappear. The temperature 
at which the crystallites occur is called the crystallization temperature or the Tc. For crystallization 
to occur, the melt must be subjected to the crystallization temperature for a finite 
amount of time. If the melt of a crystalline polymer is rapidly quenched below the glass 
transition temperature, the solidified polymer will not exhibit any crystallites and will be 
completely amorphous. It is for this reason that mold temperature is of greater importance 
when molding semi-crystalline polymers as compared to amorphous polymers. 

The above discussed temperatures affect the properties of the polymers and therefore decide 
the final applications of the polymers. For example, for the product designer, the Tg is one 
of the important factors of consideration. For a product to be flexible at room temperature, 
its Tg must be below room temperature, such as for elastomers. For a product to be rigid at 
room temperature, the Tg must be above the room temperature. For the molder, the knowledge 
about the crystallization and melting temperatures is important because these dictate 
the processing conditions. The Tc is used to determine the mold temperature range to start 
and promote the crystallization of the molecules. The Tm is used to determine the melt temperature 
ranges. A processing data sheet does not provide these as typical values but they are 
reflected under the processing conditions. The material manufacturer performs the analysis 

and uses the results as one of the many tests to recommend the processing conditions. 

The differential scanning calorimeter (DSC) is an instrument used to determine the thermal 
transitions in polymers. A typical graph generated by a DSC was shown in Figure 2.11. For 
crystalline polymers, two scans are performed. During the first scan, the polymer is taken 
from a low set temperature all the way past the melting temperature, and the transitions are 

Temperature →



2.6 Shrinkage in Polymers 
Tc 
Tm

Tg 

Figure 2.12 Resulting morphologies depending on polymer conditioning 

recorded. The sample, which is now in the molten form, is immediately quenched in liquid 
nitrogen. Most polymers are below the Tg at this temperature. Since the melt is amorphous 
and is immediately quenched, all the energy is taken away and the frozen polymer is also 
completely amorphous. The DSC scan is repeated. As the temperature increases, the molecules 
gain more and more energy. The glass transition is noticed and when the crystallization 
temperature is reached the crystallites begin to form. Crystallization temperatures are 
recorded on the second scan. For amorphous polymers, a second scan is not necessary. 

The relationship of mold temperature and crystallinity is explained in Section 2.4.4 using 
the DSC graph, see also Figure 2.12. The figure shows the difference in the resulting morphologies 
when a polymer sample is quenched below the Tg and when a polymer sample is 

subjected to the crystallization temperatures for a given time. 

2.6 Shrinkage in Polymers 
Shrinkage occurs when the melt begins to cool and the molecules start to return to their 
desired equilibrium states. The distance between the molecules is higher in the melt than 
when they are cooled. As the melt cools, the molecular distance decreases, reducing the 
free volume and causing shrinkage. The higher the increase in volume during the melting 
phase, the higher is the shrinkage. The shrinkage of the plastic during the injection 
molding process can be easily affected by the various molding parameters. This poses the 
biggest challenge to mold makers when sizing the core and cavity steel and to the proces



24 2 

Introduction to Polymers and Plastics 

sors in order to maintain the part quality during production. It is therefore important to 
develop a robust and stable process that will produce parts with consistent shrinkage and 
that is least affected by natural variations. The shrinkage of injection molded parts also 
depends on the direction of plastic flow, see Figure 2.13. The plastic is injected through the 
gate and the molecules get oriented in the direction of flow. Given a chance to relax and 
with sufficient available energy the molecules will get back to their original non-oriented 
equilibrium state. But this is not always the case, because molding cycles need to be fast 
and wall thicknesses are small, inhibiting relaxation. In addition, typically the molecules 
are under mechanical stress from the injection, pack and hold forces. This causes a variation 
in shrinkage between the direction of flow and the direction perpendicular to flow. 
The effect is more pronounced for crystalline materials because they have a high shrink 
value caused by the formation of the crystallites. Amorphous materials too exhibit a difference 
in shrinkage depending on flow direction, but the difference is not as pronounced. 
Materials exhibiting varying shrinkage values in the cross and parallel flow directions are 
known as anisotropic materials; materials with identical shrinkage values are called isotropic 
materials. For example, polyesters are anisotropic materials while ABS is an isotropic 
material. For Valox 357, a polyester manufactured by Sabic Innovative Plastics, the parallel 
flow shrinkage values range from 1.0 to 1.4 % and the cross flow values range from 1.2 
to 1.6 % . Although there is an overlap, the average values for the cross flow are higher. For 
Starex AB-0760, an ABS manufactured by Samsung, the shrinkage values in the cross and 

parallel flows are both 0.30 to 0.60 %. 

Exact shrinkage values can never be predicted because shrinkage is a function of various 
parameters. Some manufacturers publish the shrinkage values for different sample thicknesses 
because, as stated earlier, in thicker parts heat can be retained for a longer time allowing the 
molecules to relax and causing more shrinkage. For this reason it is difficult to determine the 
exact mold cavity dimensions that will yield a molded part with the exact finished dimensions. 
It is very rare to build an injection mold cavity and cores that are the exact size of the desired 
finished part or CAD model. Mold makers will typically build the mold ‘steel safe’ and adjust 
the steel after the initial sampling of the mold. Another factor that complicates this situation is 
the fact that final shrinkage is a function of both the cross and parallel flow shrinkages. Rarely 
will a required dimension be perfectly parallel or perfectly perpendicular to the melt flow. The 
final shrinkage value is a combination of the two numbers. In this case, leaving the mold cavity 
and cores steel safe is always a good idea. It is not possible to do so in all cases and the tooling 
engineer must rely on past experience and make the best decision. 


Figure 2.13 Parallel flow and cross flow shrinkage 


2.6 Shrinkage in Polymers 
The term shrinkage in injection molding always compares the part dimensions to the dimensions 
of the mold. Shrinkage of the melt in a free state is always positive. This means that the 
volume will always decrease and the part dimension will therefore always become smaller. 
The term free state is used to describe a non-inhibited state of movement where the molecules 
are not held by any other forces. However, in some parts, such as long tubular parts, 
we find that as the part shrinks the length will decrease, forcing the diameter to increase, 
see Figure 2.14. This can be visualized similar to Poisson’s effect where contraction due to 
external force in one direction leads to the expansion in the perpendicular direction. This 
negative shrinkage in the diameter of the part is due to the force that is exerted because of 
the overall reduction in the length of the part which can be significant. Stress can easily build 
up in such parts and cause premature product failure. 


Figure 2.14 Positive and ‘negative’ shrinkage in molded parts 

The phenomenon does not necessarily lead to a negative shrinkage value and can also result 
in a reduced shrinkage value, depending on the amount of mechanical stress in the part. This 
poses another challenge for the mold maker in sizing of the cavities. Mechanical stresses can 
cause a change in dimension in parts with other geometries, such as square boxes with deep 
pockets. The deep pockets create unsupported walls. Sometimes reduction in the distance 

between the walls causes an increase in the distance in the other direction. This is represented 
in Figure 2.15. 


Figure 2.15 Mechanical stresses affecting part dimensions 


26 2 

Introduction to Polymers and Plastics 

References 

1. Turner, A. and Gurnee, E.F., Organic Polymers, Prentice-Hall, 1967, p 51. 
2. Zweifel, H., Maier, R., Schiller, M. , Plastics Additives Handbook (2009) Hanser, Munich 
Suggested Further Reading 

1. Deanin, R.D., Polymer Structure, Properties and Applications (1972) Cahners, Boston, MA 
2. Tager, A.A, Physical Chemistry of Polymers (1978) Mir Publishers, Moscow 
3. Odian, G., Principles of Polymerization (1991) Wiley Interscience, United States of America
