Repository: jeyasaran/testfile

File: Suhas_Kulkarni_Robust_Process_Developmen.txt (part 3 of 14)
Suhas Kulkarni 
4. Gowariker, V.R., Viswanathan, N.V., Sreedhar, J., Polymer Science (1996) New Age International 
(P) Limited, Delhi 
5. Billmeyer, F.W., Textbook of Polymer Science (1984) Wiley Interscience, NY 
6. Brydson, J.A., Plastics Materials (1995) Butterworth-Heinemann Ltd, Oxford, UK 

Polymer Rheology 

Polymer rheology is the science of flow of polymers. The study of polymer flow is essential 
to understand the melt processing of plastics. In any melt processing technique, the plastic 
has to be melted and then deformed to conform to the final product specifications. In injection 
molding, the melt must be injected into a mold and then cooled to get the final part. In 
extrusion, the melt is shaped through a die and then cooled down to get the required profile. 
During the injection of the melt into the mold and until it reaches its final form, the melt is 
subjected to various forces including mechanical and thermodynamic forces. In this chapter, 
some of these concepts are explained in brief to give the reader an understanding sufficient 
enough to help apply them to injection molding. The concepts also have been simplified and 
the general mathematical details have been left out. For those readers, who would like to get 
an in depth understanding on this topic, a number of books are mentioned in the references 
at the end of the chapter. 

3.1 Viscosity 
Viscosity is the resistance to flow. The higher the resistance to flow, the higher is the viscosity. 
Honey or corn syrup do not flow easily and therefore have high viscosities. On the other 
hand, water flows very easily and therefore has low viscosity. Gasses have even lower viscosities 
as compared to water and therefore flow easier. Viscosity depends on a number of factors 
and is an inherent property of the fluid but can be influenced by external forces. Based on 
the types of forces the polymer is subjected to and/or on the type of medium the polymer is 
present, various types of viscosities are defined. Of particular interest in injection molding 
is the viscosity of the melt as defined by the apparent viscosity. As will be discussed later in 
the chapter, the viscosity of the melt is dependent on the applied force and therefore is not 
constant. Hence the adjective ‘apparent’ is used to describe the viscosity at a particular given 

shear rate. 

Consider a liquid sandwiched between two metal plates as shown in Fig. 3.1. The distance 

between the plates is H. The area of the plates is A. The bottom plate is held stationary and 

the top plate is displaced in the X direction with a force F and a velocity V = VH, see Fig 3.2. 


Figure 3.1 Experimental setup to determine the velocity profile 


28 3 

Polymer Rheology 


Figure 3.2 Velocity profile for a liquid under shear force 

The layer of liquid just below the top plate will also move with the plate at a velocity VH and 
the layer just above the bottom plate will be stationary with a velocity equal to V = V0 = 0. 
At any layer between the two plates, at a distance of x, the velocity is Vx and is proportional 
to the distance from the bottom plate. The shear rate is the differential velocity between the 
layers. Since each of the layers is moving at different velocities, the shear rate is also a func


tion of the distance x. The shear rate of the top layer is given by the equation

 γ∙ 
H = VH /H (3.1) 

and at any given layer at a distance x is given by 

γ∙ 
x = Vx /x (3.2) 

The units of shear rate are reciprocal seconds or s–1 . 
Each layer is subjected to shear forces as it is being pulled in the direction of the applied 
force. Since stress is force divided by area, the shear force τ at the top layer can be defined as 

τ = F/A (3.3) 

Any layer at a distance x from the bottom layer will be subjected to a force Fx, which is 

between zero and F. The area on which the force is applied stays the same. Therefore the 

shear stress for this layer will be 

τx = Fx /A (3.4) 

Fx and Vx are both proportional to the distance of the layer from the bottom plate. That 
means the greater the distance, the higher the velocity and the higher is the shear force. The 
increase in shear stress is directly related to the increase in shear rate. The two are governed 
by the equation 

∙

τ = ηγ (3.5) 

where η is the constant of proportionality called the viscosity of the liquid. The viscosity is 
the slope of the line when the shear stress is plotted versus shear rate. 


3.2 Newtonian and Non-Newtonian Materials 29 
3.2 Newtonian and Non-Newtonian Materials 
In the above discussion, the shear stress was linearly proportional to the shear rate with 
viscosity being the constant of proportionality, see Fig 3.3. In some fluids, the relationship 
between the shear stress and the shear rate is not linear. The viscosity is not a constant and 
is dependent on the shear rate or the time the fluid is subjected to the shear. Such fluids are 
not non-Newtonian fluids. Based on the response to shear, non-Newtonian fluids can be 
classified into two types, dialatent and shear thinning fluids. In dialatent fluids, the viscosity 
increases with increasing shear rate and in shear thinning fluids, the viscosity decreases with 
increasing shear rates, see Fig 3.4a. Based on the response to the time of shear at constant 
shear rate, non-Newtonian fluids are classified into rheopectic and thixotropic fluids (see 
Fig. 3.4 b). All plastics show shear thinning behavior. 

Rheology is the science of the flow of non-Newtonian materials. All polymers are 
non-Newtonian, specifically shear thinning, as the shear rate increases, the viscosity drops. 


Figure 3.3 Shear stress versus shear rate for Newtonian and non-Newtonian liquids 


Figure 3.4 Change in viscosity as a function of (a) shear rate and (b) time for Newtonian and non-
Newtonian liquids 


30 3 

Polymer Rheology 

3.3 Viscosity in Polymer Melts 
Polymer melts are non-Newtonian. Research has shown that the velocity profile, which is 
the line that joins the velocities of each layer, is never a straight line as shown in Fig. 3.2. A 
typical velocity profile for a polymer melt, called fountain flow, is shown in Fig. 3.5. The parabolic 
velocity profile is a result of a pressure driven flow through a closed channel. The 
drag from the channel walls slow the material, resulting in a higher velocity in the center. At 
the flow front, this condition causes the faster flowing material in the center of the channel 
to “fountain” to the slower flowing regions. Fountain flow conditions only exist at the flow 
front and cannot occur behind the flow front. However, the velocity profile conditions exist 
throughout the flow, at the flow front and behind the flow front., i.e., the center is always 
flowing faster than the perimeter. Hot runners, where the channel is already full, will not 
experience fountain flow, except when they are first filled. Fountain flow will exist in the 
cavities and in cold runners. An incompletely filled runner or a short shot will always exhibit 
their flow front velocity profiles as shown in Fig. 3.5. 

Since the profile is not linear, the shear rate equation in Eq. 3.1 now needs to be rewritten as 

γ∙ = (x /h)(dx /dt) (3.6) 

Where t is time, h is the thickness or diameter of the flow channel and x is the distance along 

the flow channel. The units do not change and are reciprocal seconds or s–1 . 
The relationship between viscosity and shear rate is described by various mathematical 
models. The most popular model, the Power Law Viscosity Model proposed by Ostwald 
and de Waale, is widely applicable to injection molding. This equation accurately represents 
the shear thinning region found at the high shear rates in injection molding. The power law 
viscosity model is given by the equation 

∙ n–1

η = mγ (3.7) 

where m is a constant called the consistency index and n is the power law index. A representation 
of a typical graph of viscosity versus shear rate is shown in Fig. 3.6 for a polyester. Note 
that the shear rates represented here are of the order of those that are experienced in injection 
molding. 

Wall 
Wall 

Figure 3.5 Velocity profile of plastic flow 


3.3 Viscosity in Polymer Melts 
800 
600 
400 
200 
0 
0 2000 4000 6000 8000 
Apparent Shear Rate 
App. Shear Viscosity (Pa-s) 
Figure 3.6 Effect of shear rate on viscosity represented on the linear scale 

For polymer melts subjected to very low shear rates, the viscosity is essentially unchanged. 
There is very little or no effect of the shear rate. However, these shear rates are not encountered 
in injection molding. This is the reason why there are different viscosity models to 
represent viscosity. 

Equation 3.7 can be rewritten as 

∙

log η = log m + (n – 1)log γ (3.8) 

This equation now becomes a linear equation and if a graph of log η versus log is plotted, we 
get a straight line as shown in Fig. 3.7. This is the typical graph that is obtained from a melt 
rheometer test. The graph in Fig. 3.7 is generated from the same data used for the PBT graph 
in Fig. 3.6. The slope of the line is (n – 1). Polymer melts are shear thinning and therefore the 

1000 
100 
10 
100 1000 
Apparent Shear Rate (1/s) 
App. Shear Viscosity (Pa-s) 
10000 
PBT-4 
Figure 3.7 Effect of shear rate on viscosity represented on the logarithmic scale 


32 3 

Polymer Rheology 

0 
200 
400 
600 
800 
0 2000 4000 6000 8000 
Apparent Shear Rate (1/s) 
App. Shear Viscosity (Pa-s)
Non newtonian 
Tending towards 
newtonian 
Figure 3.8 Effect of apparent shear rate (injection speed) on the viscosity of the polymer 

viscosity drops, resulting in a negative slope of the line. Therefore, the value of n is always 

less than 1 but greater than zero. 
In polymer melts, as the shear rate is applied, the molecules start to align themselves in 
the direction of flow, moving away from their equilibrium intertwined states. Increasing 
shear rates stretch and align more and more molecules in the direction of flow. This alignment 
facilitates the easy movement of the flow layers past each other, thus reducing the 
resistance to flow or viscosity. At a certain point, all the molecules become aligned in the 
flow direction and increasing the shear rate further has little or no further effect on the 
viscosity. 

For the sake of practical injection molding, we could consider the region of higher shear 
rates as a Newtonian region where the viscosities become consistent. Since the viscosities are 
a result of the fill speeds, the corresponding regions of fill speeds are now treated as the consistent 
region. Injection speed is synonymous to shear rate and an in-mold viscosity curve 
appears similar to the one shown in Fig. 3.8. Shear rate can be calculated as the reciprocal of 
the fill time, where fill time is the time the screw takes to travel from the set shot size to the 
holding phase transfer position of the screw on the molding machine. Simply put, it is the 
time for which the screw moves in the injection phase. 

3.4 Effect of Temperature on Viscosity 
In the solid state the molecules have very little thermal energy and therefore are almost 
immobile. Depending on the ambient temperature and the glass transition temperature (Tg) 
of the polymer, the polymer can be either brittle or soft and tough. The thermal regions are 
explained in Chapter 2. Below the Tg, the plastic is very brittle and is said to be in the glassy 
state. Above the Tg the plastic is soft and is said to be in the rubbery or viscoelastic state. 
Above the melting temperature (Tm), for crystalline plastics, the plastic is in the melt form. 


3.5 Velocity and Shear Rate Profiles 
Figure 3.9 Effect of temperature on the viscosity of the melt (Source: Sabic Innovative Plastics) 

In general, as the temperature is increased, the thermal energy reduces the weak intermolecular 
attraction that holds the molecules together, making them more mobile. Amorphous 
polymers continue to soften and crystalline polymers show a sharp melting point. Increase 
in temperature increases the mobility of the molecules, thereby reducing the viscosity of the 
polymer. Temperature and viscosity are inversely related. Figure 3.9 shows the effect of temperature 
on the viscosity of the melt. It is also clear that the effect of shear rate is higher than 
the effect of temperature. 

In injection molding, it is common practice to increase the melt temperature to make the 
plastic flow easier. However, Fig. 3.9 demonstrates that increasing the injection speed will 
have a greater effect on part fill. This advantage is discussed in Chapter 7 and a procedure to 
generate the in-mold rheology curve is also discussed. 

3.5 Velocity and Shear Rate Profiles 
The velocity profile shows the relative velocities of the different layers in the polymer melt 
as it flows through a channel. The length of the arrows in the velocity profile represents the 


34 3 

Polymer Rheology 

velocity of each of the layers. The velocity at the wall is zero and therefore the shear rates are 
very low near the wall. The velocity increases towards the center of the channel, following 
a parabolic profile and it is highest at the center. As discussed earlier, shear rate is the difference 
in the velocities of the adjacent layers. In Fig. 3.10, the difference in the velocities in 
the first two layers near the wall is very high compared to two layers near the center of the 
channel. Therefore, the shear rate is higher near the wall, compared to the center of the chan-

Wall 
Wall 
Velocity = 0 
Velocity = max 
Shear rate = 0 
Shear rate = max 
Shear rate profileCenter line 
Velocity profile Center Line 
Figure 3.10 Velocity and shear rate profiles in polymer melts 

.8 
.6 
.4 
.2 
.0 

Fig. A 
.8 
.6 
.4 
.2 
.0 

Fig. B 
0 1 2 0 5000 10000 

0 500 1000 50 100 150 200 250 
.8 
.6 
.4 
.2 
.0 
.8 
.6 
.4 
.2 
.0 
Fig. CFig. D 
Figure 3.11 Outputs from a finite element, finite difference flow analysis program providing information 
on the melt conditions through the cross-section of a cold runner. Y-axis is from the center line of 
the channel to the channel wall: (A) velocity; (B) shear rate; (C) melt temperature; (D) viscosity [1] 


3.6 Application to Injection Molding 
nel. The shear rate profile, which is a derivative of the velocity profile, is plotted below the 
velocity profile in Fig 3.10. These studies are relatively recent [1]. 
Figure 3.11 [1] shows the outputs from a finite difference flow analysis program. It shows 
the velocity, shear rate, melt temperature, and viscosity of the cross section of the melt. The 
y-axis represents the direction perpendicular to flow. 
3.6 Application to Injection Molding 
The direct effect of the shear rate distribution discussed above is visually evident in injec-
tion molding, particularly in the filling pattern of multi-cavity molds. As the plastic begins 
to flow in the runner, the shear layers are formed as shown in Fig. 3.10. Since the melt flow is 
always laminar, these layers split and/or flow into the various flow channels in laminas. Each 
of these laminas has their own characteristic properties, such as shear rates and temperatures. 
The high shear laminas just below the wall of the flow channel create a low viscosity region 
changing the velocity of flow in some cavities and causing cavity-to-cavity flow imbalances. 
Some of the typical and common characteristics of such flows and their effect on the parts 
are described in the following. 
3.6.1 Flow Imbalance in an 8-Cavity Mold 
Consider an 8-cavity mold as shown in Fig. 3.12. As the plastic flows through the primary 
runner, the shear layers are developed. 
If we disregard the frozen layer (in a cold runner mold), we can distinguish between two 
distinct layers. The outside layer is the high-shear layer and the inside layer is the low-shear 
layer. In the diagram, the high shear layer is the shaded area. Section A-A is the cross section 
of the primary runner and shows the two layers concentric to each other. Since the flow 
A -A 
A 
A 
Primary Runner 
High Shear Region 
Low Shear Region 
High Shear Region 
B B 
Secondary 
Runner 
Secondary 
Runner 
B - B 
Figure 3.12 Split of different shear rate regions in an 8-cavity mold [2] 


36 3 

Polymer Rheology 

CAV 1 CAV 2 
CAV 4CAV 3 
Figure 3.13 Flow imbalance between the inside and outside cavities. The photo on he right is an 
actual short shot of a polycarbonate material molded at optimal process conditions [3] 

through the mold is laminar, the variations in shear, temperature, and viscosity across the 
runner proceed into the secondary runner. The inner low-shear laminas hit the far wall of 
the secondary runner and the high-shear laminas on the outer perimeter continue to flow 
along the near wall of the branching secondary runner. The cross section shown in Section 
B-B illustrates this distribution of high- and low-sheared material in the branching secondary 
runner. 

The laminar flow continues through the secondary runner, the tertiary runner, and then into 
the cavities. The result is that inside cavities (those close to the sprue) are filled first, as they 
are fed by the hotter, high-sheared, lower viscosity material developed earlier in the runner. 
This is shown in Figure 3.13. A visual proof of the high-shear lamina is shown in Figure 3.14. 

Here, a runner used in the molding of a PVC part clearly showed degradation caused by the 
high shear. The black streak on the inside is the high-shear lamina in the figure. Note that the 
burning/streaking of the material develops prior to the actual corner. We point this out in 
particular, because shear induced imbalances are sometime misrepresented as being caused 
by a sharp corner in a runner. Here, the evidence dispels this theory as the runner is not only 
radiused (no sharp corners) but the burning begins before the corner. 

Burn before the 
radiused corner 
Degraded 
material flowing 
into the parts 
Figure 3.14 Visual evidence of the high-shear lamina [3] 


3.6 Application to Injection Molding 
The cavity-to-cavity imbalance described above is called a rheological imbalance. The runner 
is said to be rheologically imbalanced despite the fact it is geometrically balanced. When 
the distance from the sprue to the gate is the same for each cavity, the mold is said to be 
geometrically balanced. This geometrical balance in a runner is still commonly incorrectly 
referenced as a “naturally balanced” runner. 

3.6.2 Racetrack Effect in a Part with Constant Thickness 
The part shown in Fig. 3.15 is made with a single-cavity mold, producing a 100 mm 2 mm 
thick flat part with a constant wall thickness. The shear effect on viscosity can be seen in 
the flow pattern developed in this cavity. The high-sheared low-viscosity material developed 
in the perimeter of the runner splits and concentrates along the perimeter of the flat disc, 
causing the race tracking effect. Note that the photo in the right shows that the effect is significant 
enough to create a gas trap, opposite the gate, in this flat part. 


Figure 3.15 Racetrack effect causing a gas trap in a part with uniform thickness [3] 

3.6.3 Stress Build-Up in Molded Parts 
The part shown in Fig. 3.16 is made from a transparent material in a two-cavity mold. The 
parts are packed out and examined with a polarizing lens after molding. The build-up of 
stress can be seen on the inside of the parts. This is the area where the hotter laminas flow, 
causing differential cooling and therefore stress. 

Stress 
Figure 3.16 Stress build-up observed under a polarizing lens [3] 


38 3 

Polymer Rheology 

3.6.4 Warpage Difference Between Cavities 
Figure 3.17 shows parts molded in a 4-cavity mold. Because the location of the hot laminas in 
the cavities is different, two of the cavities are warped while the other cavities are perfectly flat. 

Warp in Cavities 2 & 3 No Warp in Cavities 1 & 4 
Figure 3.17 Warpage differences between cavities from the same mold caused by a melt imbalance [3] 

3.7 Solving Flow Imbalances 
Using Melt Rotation Techniques 
The solution for balancing the flow and creating rheologically balanced molds was developed 
and patented by John Beaumont of Beaumont Technologies in Erie, Pennsylvania (please 
note that the use of this technology requires a licensing agreement from Beaumont Technologies 
Inc.) Beaumont’s varied methods of melt management, commonly known as Melt-
Flipper® technology, can be used in applications that include the rheological balance of mold 
and part filling, control of intra-cavity filling, warpage, part property, and cosmetic manipulation. 
One of the more common applications is shown for an 8-cavity mold in Fig. 3.18 a. 
This is a conventional H-shaped runner with eight cavities. The cross sections of the flows 
are also shown. In the primary runner, the high shear and the low shear areas are concentric 
to each other. As the flow splits at the secondary runner, the high-sheared material stays on 


Figure 3.18 Before and after examples using the melt rotation technology [3] 


3.7 Solving Flow Imbalances Using Melt Rotation Techniques 
the inside. At the split at the tertiary runner, the high-shear material ends up in the inside 
cavities, causing these cavities to fill before the outside cavities. Inside and outside cavities 
exhibit different melt conditions. The result is that the parts formed in these two cavity 
groups will be different in size, weight, and properties. 

Beaumont’s patented melt rotations technologies use a variety of methods to manage the 
position of the high- and low-sheared laminates to achieve the desired balancing effects. In 
this 8-cavity example, the melt would be “flipped” or rotated, 90 degrees prior to entering 
the tertiary runner to the position shown in Figure 3.18b. This rotation is commonly created 
at the intersection of the primary and the secondary runner. When this melt exits the secondary 
runner, the high-shear area is now on the top rather than on the inside, as is shown 
in Fig 3.18a without the flip. When this reoriented material enters the split of the tertiary 
runner, the high- and low-sheared melt splits up evenly into the two branches and each of 
the cavities receives melt with equal amounts of high-shear and low-shear material. This 
creates a fill and rheological balance between all cavities in the mold. 

In the above case, the melt was rotated at one location, the intersection of the primary and 
the secondary runner. In case of a 16-cavity mold, the concept can be extended and the 
melt will need to be rotated at two locations for balancing all sixteen cavities. In addition, 
by applying similar melt rotation techniques, some of the other problems in the parts can 
be solved. An excellent treatise on this subject with detailed explanation is provided in [1]. 
Some of the ‘before and after’ examples are shown in Fig. 3.18. Figure 3.18a shows the filling 
pattern resulting in a conventional geometrically balanced runner. Filling is not only unbalanced 
from cavity to cavity, but each side of the Flow #1 cavities (inside four cavities) is 
different. Figure 3.18b shows the filling pattern after melt rotation was applied. Note that a 
balanced filling results not only between cavities but also within cavities. Not only will all 
eight parts be almost similar, but the use of pressure transducers (or thermocouples) for controlling 
and monitoring the process can be significantly improved. Figure 3.18c shows the 
filling pattern resulting in a simple flat disk, where the high-sheared material from the runner 
is causing a race track effect around the perimeter. Figure 3.18d is the same disk, except 
the melt has been conditioned using Beaumont’s multi-axis rotation technology (MAXTM 
technology). Here, the majority of the high-sheared laminates have been repositioned to 
flow across the center region of the cavity. 

Figure 3.19 shows the temperature distribution before and after the use of melt rotation technology. 
The photos of these parts were taken with an infrared camera immediately after molding. 
The left hand side part is the inside cavity fed by the high-sheared lamina. In the conventional 

Conventional Runner MeltFlipper® Runner 

Figure 3.19 Temperature distribution before and after using melt rotation technologies [3] 


40 3 

Polymer Rheology 

runner there is clear evidence that the inside cavity is fed with hotter material (white). Note that 
this evidence of thermal variation exists even after the parts were partially cooled in the mold. 

3.8 Characterization of Polymer Viscosity 
Polymers are used in a variety of applications ranging from use in a solution (as in the case of 
paints) to being processed as melts. In these range of applications, the shear rates range from 
very low to very high. There is a need to employ various techniques to characterize the viscosity 
for a couple of reasons. First, there is no one viscosity model that fits the wide range of 
shear rates. A low shear model will not fit the viscosity-shear rate relationship at a high shear 
rate and vice versa. Second, the presence of another medium, such as a solvent or a plasticizer, 
alters the models and the properties of these mediums have characteristic effects on 
the viscosity. Based on these different characterization methods, various viscosities are also 
defined. Solution rheology is the study of polymers in solvents and melt rheology is the study 
of rheology of melts. Of particular interest related to injection molding is melt rheology at 
high shear rates. This is done with the help of the capillary rheometer. The shear rates that are 
observed in the machine nozzle, sprue, runner, gates, and the part can all be duplicated in 

–1 –1

this rheometer. Typical shear rates can range from 100 s to almost 100,000 s , with the shear 
rates in the gates potentially going into the millions per second. Figure 3.20 shows a schematic 
of a basic rheometer. It consists of a barrel and plunger arrangement. On the bottom 
end of the barrel is a die. The barrel is heated to a desired temperature based on the material 
being tested and is then filled with the plastic to be tested. Once molten, the plunger travels 
at various shear rates and the plastic is extruded through the die. The geometry of the die is 


Figure 3.20 Schematic of a capillary rheometer 


3.8 Characterization of Polymer Viscosity 
very important and is used in the calculations of the shear rates. The plastic is extruded at 
various shear rates and the viscosity is measured. Typically, the viscosity is measured at three 
different temperatures. These data are is sometimes made available by the material suppliers 
for mold design and flow simulation purposes. 

Another common test is called the melt flow test. This test is carried out using a melt flow 
indexer that has a basic arrangement similar to the capillary rheometer. The difference 
is that this is a low shear test, with shear rates not commonly seen in injection molding. 
The advantage of simplicity and a general correlation with the high shear viscosity makes 
this popular. The output number is called the melt flow index (MFI) or the melt flow rate 
(MFR). The melt flow indexer is similar to the capillary rheometer, except that instead 
of the load cell, a known weight is placed on the plunger. The arrangement consists of a 
plunger, barrel, and a die. The barrel is set to a desired temperature, then loaded with the 
plastic. Once a predetermined time has lapsed, the weight is placed on top of the plunger. 
The weight forces the plastic to be extruded. The weight of the plastic extruded in 10 minutes 
(in g) is called the MFI or simply the melt index of the plastic. For example, if 25 g of 
plastic was extruded from the die, the MFI is 25. In the industry, it is common to say that 
the material is a 25 melt material. The units for MFI are always grams regardless of the 
measurement system. The MFI number is commonly found on material certifications as 
an incoming quality control parameter. A number of companies perform their own test to 
confirm these numbers and to keep a log of the incoming lots of material. This is an easy 
and inexpensive way of quality control, though care must be taken with filled compounds. 
In this case, the fillers do not melt and can cause an obstruction to flow and bias the results 

making them inconsistent. 

The procedures for the capillary rheometer and the melt flow indexer tests are both defined 
by ASTM or other test organizations. They also define the various temperatures, weights, 
times, and other test conditions that may vary based on the type of plastic being tested. 

References 

1. Beaumont, J., Runner and Gating Design Handbook (2007) Hanser, Munich 
2. Beaumont, J., et al., Solving Mold Filling Imbalances in Multicavity Injection Molds, Journal of 
Injection Molding Technology, June 1998, Vol 2, No 2, p. 47 
3. Beaumont Inc., Technical Presentation, (2009) 
Suggested Further Reading 

1. Beaumont, J., Nagel, R., Sherman, R., Successful Injection Molding (2002), Hanser Publications, 
Munich 
2. Aklonis, J.J., Introduction to Polymer Viscoelasticity (1983) Wiley Interscience, NY 
Billmeyer, F.W., Textbook of Polymer Science (1984) Wiley Interscience, NY 

4. Cogswell, F., Polymer Melt Rheology (1981) John Wiley, NY 
5. Dealy, J., Wissbun, K., Melt Rheology and its Role in Plastic Processing Theory and Applications 
(1990) Van Nostrand Reinhold, NY 

Plastic Drying 

Most plastics tend to absorb moisture when exposed to humidity. This is true with plastic 
in any form, whether in pellet form before processing or in a finished product, such as 
an injection molded product. Such plastics are called hygroscopic or hydrophilic plastics. 
Plastics that do not absorb moisture are called hydrophobic plastics. Nylons are common 
examples of hygroscopic plastics. Nylon parts will absorb moisture and alter the dimensions 
of the molded part, depending on the humidity. As a nylon part absorbs moisture, 
it can swell in physical size, causing dimensions to change beyond the required specification 
limits. Although moisture absorption is inevitable in the molded part, excess moisture 
should be removed from the plastic resin to an acceptable level before molding in order 
to produce an acceptable part. Every plastic has an acceptable maximum moisture level 
above which melt processing problems can occur. Moisture levels must be below this recommended 
value before processing. A list of maximum moisture levels for various materials 
is provided in Table 4.1. The numbers mentioned are for non-filled plastics. Most fillers 
are non-hygroscopic and therefore do not absorb any moisture. Consider as an example 
non-filled nylon. Nylons typically need to have a moisture level of less than 0.20% before 
they are processed. If a particular nylon resin is 50% glass filled, then the amount of nylon 
is 50%. Therefore, the amount of allowable moisture will also be 50% of 0.20 or 0.10%. The 
amount of filler must always be taken into consideration when conducting a moisture test. 
Most material manufacturers overlook this when providing the datasheets. 

Table 4.1 Unfilled Materials and the Recommended Maximum Moisture (Courtsey: IDES.com) 

Long name Short name Suggested max. moisture (%) 
Acetal (POM) copolymer Acetal copolymer 0.15 – 0.20 
Acetal (POM) Homopolymer Acetal Homopolymer 0.2 
Acrylic, polymethyl methacrylate PMMA 0.097 – 0.10 
Acrylonitrile butadiene styrene ABS 0.010 – 0.15 
Polyamide 6 Nylon 6 0.095 – 0.20 
Polyamide 66 Nylon 66 0.15 – 0.20 
Polyamide 66/6 copolymer Nylon 66/6 0.099 – 0.20 
Polyphthalamide PPA 0.045 – 0.15 
Polycarbonate PC 0.019 – 0.020 
Polybutylene terephthalate PBT 0.020 – 0.043 
Polyethylene terephthalate PET 0.0030 – 0.20 


44 4 

Plastic Drying 

Table 4.1 (continued) Unfilled Materials and the Recommended Maximum Moisture 

Long name Short name Suggested max. moisture (%) 

Polyether imide PEI 0.020 – 0.021 

Polyethylene, high density HDPE NA 
Polyethylene, low density LDPE NA 
Polyethylene, linear low density LLDPE NA 
Polyphenylene sulfide PPS 0.015 – 0.20 
Polypropylene homopolymer PP homopolymer 0.050 – 0.20 
Polystyrene, general purpose PS (GPPS) 0.02 
Polystyrene, high impact HIPS 0.1 
Polyvinyl chloride PVC NA 
Styrene acrylonitrile SAN 0.020 – 0.20 

In materials such as nylon, moisture plays an extremely important role during processing by 
acting as a viscosity regulator for the melt. Therefore, there is also a minimum required level 
of moisture for such materials. This topic will be discussed further later on in this chapter. 
Drying plastic resins before processing is a critical step. Plastic resins that are hydroscopic 
must be subjected to elevated drying temperatures for a specified time, in order to effectively 
remove excess moisture. However, excessive drying of the plastic resin, beyond the manufacturer’s 
recommended times and temperatures, can also create problems. Until recently, this 
has been an overlooked condition although it can have a very negative potential impact on 
the mechanical properties and appearance of the finished molded part. Exposure of plastic 
resins to drying temperatures above the manufacturer’s recommended levels for excessive 
periods of time is typically referred to as “over-drying”. 

If the process of drying is not done correctly, it can result in losses in production in the form 
of scrap parts and also lost production time that cannot be recovered. Drying is accomplished 
with the help of dryers in the molding facility. Some plastics come pre-packaged in 
vacuum sealed bags and do not need to be dried as long as they are processed immediately 
after being removed from their packaging. Any opened and unused portion must be dried 
before it is processed, if later stored in an open environment. 

4.1 Problems in Melt Processing Related to the Presence 
of Moisture 
There are several problems that can result due to the presence of moisture during the melt 
processing of the plastic. 


4.1 Problems in Melt Processing Related to the Presence of Moisture 45 
4.1.1 Degradation of Plastic 
In the presence of moisture, the plastic can degrade in the injection molding barrel. A chemical 
reaction called hydrolytic degradation can take place at molding temperatures and attack 
the long-chain molecules. The water molecule acts as a catalyst and initiates the degradation. 
The degradation can itself produce more water and increase the rate of the degradation 
reaction. This breakdown of the molecules causes the loss of properties in the final product. 
There are two types of hydrolytic degradations that can occur: If the chain ends are broken, 
the loss in molecular weight is not significant and the effect on the end product is negligible. 
This type of degradation is called end-chain degradation. In random degradation, the 
polymer molecules are broken at random bonds along the molecule’s length and this can 
cause a significant drop in molecular weight, leading to a decrease in properties. Typically, 
parts molded from degraded materials tend to become brittle and show a reduction in their 
mechanical properties. There can also be a loss in appearance ranging from a shiny finish to 
a dull finish. Other surface defects, such as splay, are also common. Hydrolytic degradation 
is a common problem with condensation polymers, such as polyesters, nylons, polycarbonates, 
and polyurethanes. 

4.1.2 Presence of Surface Defects 
A number of surface defects can be attributed to the presence of moisture during processing. 

Splay 

Any moisture that gets carried by the melt during injection of the melt into the mold stream 

gets released and then tends to form a film between the melt and the mold surface. The pres


ence of this film prevents the melt from coming in contact with the mold surface and picking 

up the texture of the cavity surfaces. The film creates a smooth surface and once cooled 

down, the plastic shows shiny streaks in this area, see Fig. 4.1. This phenomenon is called 

splay or sliver streaks. 


Figure 4.1 Splay on the surface of a part 

Bubbles 

If the moisture stays inside the melt and does not come out to the surface, internal defects, 
such as voids or bubbles, can form in the part. In some cases, if the bubble is too close to 
the surface, the moisture inside is still hot and pressurized when the part is ejected from the 


46 4 

Plastic Drying 


Figure 4.2 Internal voids and external defects on a part due to excessive moisture 

mold. This can show up as an external defect such as a bump or bubble on the part. These 
defects can either be microscopic or in some cases show up as large deformations common 
in large and thick parts. Figure 4.2 shows internal voids and external defects due to excessive 
moisture. 

Burn Marks 

High injection speeds cause the plastic to be subjected to high shear rates. At these shear 
rates and in the presence of moisture some plastics can undergo degradation and burning 
of the molecules. This can show up as dark streaks or discoloration in the part. Sometimes, 
the burning can be seen at the end of fill. Vents are designed to help remove the displaced air 
in the cavity and runner system as the plastic fills the mold during the mold filling process. 
If moisture is present in the melt, the plastic can degrade, which causes an excess amount 
of gas that needs to be evacuated from the mold cavity. Once the moisture vapor gets to the 
front of the melt stream, it does not mix with the melt and always stays in front of the melt 
stream. If sufficient venting is not provided to allow the moisture vapor or gas to escape, it 
will get trapped and compressed under the high injection, pack, and hold pressures, resulting 
in a diesel effect that causes burning of the plastic. This burning can be seen as a black or 
a white mark at the end of fill location, depending on the type of plastic. 

Plugging up of the Vents 

The excessive moisture or the volatiles from the degraded polymer and its additives can over


load the venting system of the mold. This degradation generates by-products that are low-
molecular weight compounds. These compounds begin to collect in the vents, plugging them 
up. As production continues, the part quality starts deteriorating because of reduced venting 
capacity. Burn marks on the parts near the end of fill are common and frequent when 
this occurs. Cleaning of the vents is required to eliminate the burn marks. Figure 4.3 shows 
residue built up on the mold surface. 

Dimensional Variation 

Plugging of the vents can cause dimensional changes in the part. Part dimensions are directly 
related to plastic pressure in the cavity. Therefore, to obtain consistent quality, the cavity 


4.1 Problems in Melt Processing Related to the Presence of Moisture 47 
Figure 4.3 Residue built up on the secondary vents 

pressure must be consistent during every injection molding cycle. However, if the vents are 
clogged, the air and gasses cannot escape and the internal pressure of the cavity increases, 
producing a part of varying dimensions. Parts with tight tolerances can easily drift out of 
specification limits. 

Loss in Properties at the Weld Line 

When resins are not properly dried, moisture will be present at the flow front; when two 
flow fronts meet, the moisture interferes and does not allow weld strength to develop to its 
full potential. This causes reduced weld line strength. Sometimes the weld line is also more 
noticeable in such cases. This loss in weld line strength can also be a result of insufficient 
venting due to plugged vents as described earlier. 

Nozzle Drool 

This is a common phenomenon in crystalline plastics such as nylons. Under normal circumstances,
