Repository: jeyasaran/testfile

File: Suhas_Kulkarni_Robust_Process_Developmen.txt (part 4 of 14)
Suhas Kulkarni 
plastic does not leak from the nozzle tip after the screw recovers and fills the barrel 
with resin. There are two main factors that prevent nozzle drool: First, at the end of the screw 
recovery process the screw is sucked back without rotation for a short distance. This reduces 
the internal plastic pressure and gets the molten plastic away from the nozzle tip. Second, 
the tip is controlled at a temperature that keeps the viscosity of the plastic high enough to 
prevent it from flowing out of the nozzle but low enough to allow plastic flow through the 
nozzle at the start of the next injection cycle. This control is extremely important and the 
presence of any moisture in the plastic can reduce the viscosity to an extent that the plastic 
will continually drool out of the nozzle tip. No amount of reduction of nozzle temperature 
or increase in suck-back can help because the plastic flow rate is high, preventing sufficient 
time for the plastic to cool down through the short nozzle tip. Drying of these resins to 
control the drool is therefore important. Since crystalline plastics have a narrow processing 
range, they tend to have lower viscosities compared to amorphous plastics. Drying of such 
resins to control the drool becomes important. When the material is first loaded into the 
dryer and is stagnant in the dryer for the required amount of time, the material near the outlet 
of the dryer is usually not exposed to the dry air. This is due to the design of the hopper 


48 4 

Plastic Drying 

where the cone that supplies the dry air sits above a certain level. Only plastic that is above 
this cone is subjected to the dry air and gets dried. It is advisable to drain out the plastic until 
dry plastic is encountered and then start the molding. In some cases, when the moisture content 
is very high, it is not uncommon to see sputtering of the melt out of the nozzle. Once the 
molding process is started, materiel is continuously flowing from the top to the bottom of 
the hopper and dry material is constantly supplied to the molding machine. 

Inconsistency in Shot Control 

The presence of moisture can mask the true volume of the plastic during the shot build up 
and therefore cause a reduction in the amount of the required plastic. Although the screw 
will always reach the shot size or build the required volume for injection, it may not always 
be equal to the volume of the shot that is essential to make a good quality part. Every shot 
will therefore be of a different weight, causing inconsistency from shot to shot. 

Examples of hygroscopic materials that do not degrade in the presence of moisture are 
ABS, SAN, and acrylics. Nylons and polyesters are examples of materials that will degrade 
in the presence of moisture. Examples of non-hygroscopic materials are polyethylenes, 
polypropylenes, and polystyrenes. These materials do not absorb moisture; however, in 
humid environments moisture can settle on the surface of the un-molded pellet, resulting 
in cosmetic defects, such as splay if the material is not first dried to remove the surface 

moisture. 

4.2 Hygroscopic Polymers 
Polymers that absorb moisture are called hygroscopic. Whether a polymer absorbs moisture 
depends on its chemical structure, see Fig. 4.4. The water molecule shown here is made 
up of two atoms of hydrogen and one atom of oxygen. Because the two hydrogen atoms 
and the oxygen atom tend to share electrons, the hydrogen atoms are usually on one side of 

Negative charge 
Hydrogen atom 
Polar molecule 
Oxygen atom 
Hydrogen atom 

Figure 4.4 Chemical structure of the water molecule 


4.2 Hygroscopic Polymers 49 
the molecule, which results in the molecule being positively charged on one side and negatively 
charged on the other. A molecule with this kind of charge distribution is called a polar 
molecule. 
Similar to water, certain groups on the main chain of a polymer can also form polar groups. 
For example, the carbonyl group (–C=O–) found in polyamides and polyesters is a polar 
group (see Fig. 4.5). These polar groups on the polymer chains attract the polar water molecules 
like magnets to form weak secondary bonds resulting in the hygroscopic nature of the 
polymer (Fig 4.6). These secondary bonds are also called hydrogen bonds. 
Hydroxyl group 
Carbonyl group 
Carboxyl group 
Amines & Amides 
Figure 4.5 Examples of polar groups 
Some polymers, for example polyethylenes, are polymerized from non-polar monomers 
such as ethanes. In an ethane molecule, the charges are balanced around the carbon atoms 
and hence the polymer is non-polar. The polar water molecule is therefore not attracted 
to the non-polar polyethylene molecule. Polyethylene is therefore non-hygroscopic (see 
Fig. 4.7). 
Polar water molecules 
Hydrogen bond 
Polar groups on 
polymer molecule 
Figure 4.6 Polar water molecules forming hydrogen bonds with polar groups on the polymer molecule 
making the polymer hygroscopic

50 4 Plastic Drying 
4.3 Drying of Plastics 
There are some important considerations that need to be taken into account for effective 
plastic drying before the melt processing stage. 
4.3.1 Drying Temperatures and Times 
The nature of each polar group for every plastic is different and the strength of the bond 
between the water molecule and the plastic varies. For example, in polyurethanes the bond 
strength is very high compared to the bond strength in ABS. For this reason, the drying 
times and temperatures for individual plastics are different. Depending on the specific grade, 
polyurethane is typically dried 4 to 6 hours at 132 °C (270 °F), whereas an ABS needs to be 
dried for 2 to 4 hours at around 75 °C (165 °F). The range in drying times is due to the fact 
that initial moisture content can vary depending on the humidity the polymer material is 
exposed to. If moisture content is higher, the drying time required to remove the moisture 
will be longer, while the rate per unit time of moisture removal stays the same. Only a given 
amount of moisture can leave the plastic in a given amount of time. The size and the shape 
of the pellet can also affect the drying times. The drying temperatures and times for some 
common plastics are listed in Table 4.2. Note that some of these materials may not be injection 
molding materials. 
With some plastics, various combinations of drying times and temperatures can be used 
to dry the material. For example, polyphthalamide (PPA) can be dried at 79 °C (175 °F) for 
8 hours or at 212 °C (250 °F) for 2 hours. The choice of recommended combination depends 
on the optimal residence time of the plastic in the dryer. Sometimes the dryers can be large 
compared to the material used per hour. Care must be taken because certain resins can be 
very sensitive to higher drying temperatures, especially if subjected to longer times in the 
dryer than suggested by the manufacturer. Prolonged drying times can harm the plastic. In 
Polar water molecules 
Non polar groups on 
polymer molecule 
Figure 4.7 Absence of hydrogen bonding between water molecules and polymers with non-polar 
groups making the polymer non-hygroscopic

4.3 Drying of Plastics 
Table 4.2 Drying Temperatures and Times for Common plastics (Courtsey: IDES.com) 

Name Drying temp. Drying time 
ABS 175 – 190 2.0 – 4.0 
ACETAL HOMOPOLYMER 175 – 195 2.0 – 4.0 
ACRYLIC (PMMA) 180 3.0 – 6.0 
ASA 180 – 190 2.0 – 4.0 
NYLON 6 160 – 180 2.0 – 4.0 
NYLON 66 175 2.0 – 4.0 
PBT 250 – 280 3.0 – 4.0 
PC 250 3.0 – 4.0 
PEEK 176 3 
PEI 300 4.0 – 6.0 
PLA 212 4 
PPS 275 3.0 – 6.0 
PS-GPPS 180 2.0 – 4.0 
PS-HIPS 160 – 180 2.0 – 4.0 
PSU 275 4 
PUR N/A N/A 
PVC 150 2.0 – 4.0 
PVDF 302 1 
SAN 160 – 180 2.0 – 4.0 

SPS 176 2.0 – 4.0 

some cases discoloration can be seen in the plastic pellets. It is also possible that the plastic 
pellets may soften and stick together in the dryer. The pellets affected the most are those near 
the exit, or bottom, of the hopper, which take the weight of the pellets above them, causing 
bridging and making the situation worse. Higher temperatures can also lead to the loss of 
the low molecular weight additives in the base polymer. 

In case of both hygroscopic and non-hygroscopic polymers, there can be water condensation 
on the pellet surface. If the pellet is transported from a relatively cold environment, such 
as a silo on the outside of the building, into a warmer and possibly more humid molding 
environment, water can condense on the surface of the pellets. This is similar to the water 
condensation we see on the outside of the glass of a cold drink on humid days. Condensa



52 4 

Plastic Drying 

tion can also occur at the feed throat of the molding machine which is typically kept cool by 
cold water circulation in order to avoid bridging at the feed throat. If the area is not cooled, 
the plastic that is stationary between the end of screw recovery and before the mold opens 
melts to form a solid mass and prevents the plastic from being conveyed into the molding 
barrel. Non-hygroscopic materials are therefore surface dried at low temperatures to remove 
this moisture before processing. Exposing the plastic to room temperature or low temperature 
dry air for a short period of time is sufficient to dry off the moisture. The drying time 
can be as low as half an hour on low humidity days. 

Additives can also be hygroscopic in nature. For example, certain calcium-based fillers can 

absorb moisture. Any plastics filled with these compounds must therefore be dried before 

processing regardless whether the base plastic is hygroscopic or not. 

4.3.2 Relative Humidity and Dewpoint 
To extract the moisture out of the plastic, the air used for drying should be as dry as possible. 
When the plastic with moisture is exposed to the dry air, the system is looking to achieve 
equilibrium and therefore the moisture is continually extracted. The dryness of the air can 
be expressed with the help of two terms: the relative humidity and the dew point. Relative 
humidity is the percentage of moisture the sample of air holds compared to the amount of 
moisture it could hold when it is saturated. The saturation level changes with temperature. 
The lower the temperature, the lower is the maximum amount of moisture it can hold. 

Dew point indicates the amount of moisture in the sample of air. The higher the dew point, 
the higher is the amount of moisture in the air. The dew point is defined as the temperature 
to which the given air sample will have to cool in order to reach 100% relative humidity or 
complete saturation. Therefore, a lower dew point indicates a lower amount of moisture in 
the air. A temperature of –40 °C (–40 °F) equates to very low amount of moisture (less then 

0.4 %) in the sample of the air. This temperature is therefore taken as the target dew point 
temperature to be achieved for the air that is supplied to the dryers. 
Let us put this into perspective by considering an example. The dryer temperature is set 
to 100 °C. This means that the air being supplied to the dryer is at 100 °C. At this temperature, 
the air may still contain moisture, depending on its relative humidity. This moisture 
will prevent the drying of the plastic to the required levels. To reduce this moisture, the air 
must be dried. This is usually done by using desiccant beds that absorb the moisture from 
the air as it is passed through the desiccant. As the amount of moisture in the air is reduced, 
the temperature at which it will condense, or its dew point, also reduces. Lower dew point 
temperatures indicate that the amount of moisture being supplied to the dryer is also lower. 
Therefore, measuring the dew point will indicate the dryness of the air. If the dew point is 
around –40 °C, the quality of the air is acceptable to dry the plastic. The final moisture level 
in the air is a result of the temperature, relative humidity, and the dew point of the air. 

4.3.3 Air Flow Rate 
The hopper used to dry the material is supplied with air that has a low dew point, is dry, 
and has been heated to the recommended temperature. As the plastic dries, the moisture 


4.4 Equipment for Drying Plastics 
migrates to the surface and should be continuously carried out of the system. This requires 
a sufficient amount of flow of the air through the system. Therefore the flow rate of the air 
through the system is important. 

4.4 Equipment for Drying Plastics 
Several types of dryers are available for drying plastics. The classification is based on the 
technology or other features, such as location of the dryer. 

4.4.1 Oven Dryers 
During the early years of molding, when processors realized the need for drying, ovens 
similar to baking ovens were used. The plastic was spread out on large trays and put into 
the ovens to dry. The large trays helped to spread out the plastic and increased the area of 
exposure to the heat. The plastic would not dry evenly if the layer of plastic was too thick. 
Handling of the hot trays and transporting the material to the hopper of the machine was 
not easy and often required two people. Smaller ovens are still in use in some R&D facilities 
and production facilities that process small amounts of material. One of the additions to 
these ovens is the use of a vacuum pump. The vacuum decreases the boiling point of any liquids 
and at the same time facilitates the removal of the moisture from the chamber speeding 
the drying process. 

4.4.2 Hot Air Dryers 
Hot air dryers supply hot air to the plastic at the bottom of the dryer and as the air passes 
through the plastic, it picks up the moisture from the surface of the pellets and transports it 
out of the system. The heat also helps to drive the moisture to the surface of the pellet. The 
supplied air is picked up from the atmosphere, heated and pumped into the dryer. These 
systems are best suited for surface drying of non-hygroscopic materials such as olefins or for 
materials that do not require moisture levels to be very low before processing. 

4.4.3 Desiccant Dryers 
These dryers are similar to hot air dryers except for the fact that the air first passes over a 
desiccant bed that adsorbs almost all of the moisture from the air. This dry air is then heated 
and supplied to the hopper. Since the relative humidity is now low, the air can pick up more 
of the moisture from the plastic, helping to achieve the lower moisture levels desired for 
materials such as nylons. As the moisture is adsorbed by the desiccant bed, the desiccant 
will eventually become saturated with the absorbed moisture. As the saturation level of the 
desiccant increases, its ability to absorb moisture decreases, making the drying process less 
efficient. To correct this, there is a regeneration cycle during which the desiccant is dried and 


54 4 

Plastic Drying 

then recycled back into the system. Desiccant dryers are widely used in most modern-day 
facilities because of their versatility. 

4.4.4 Classifications Based on the Location of the Dryer 
Dryers can be located next to the molding machine and a hose can be used to supply dried 
material from the dryer to the molding machine. These are conventional dryers that are 
most commonly used in small to medium size companies in which a variety of materials are 
processed and mold changes are frequent. The dryers are mobile and can be moved from one 
machine to another. In companies processing a mix of hygroscopic and non-hygroscopic 
materials it is not required to invest in the same number of dryers as the number of molding 
machines. The dryers can be moved where needed. Hopper dryers on the other hand are 
dryers that are mounted directly on the molding machine such that the dry material is fed 
straight into the feed throat of the molding machine. This is a good solution for extremely 
hygroscopic materials such as some polyurethanes that can pick up moisture during the 
transportation from the conventional dryer to the molding machine through the transport 
hose. The disadvantage is that these dryers are attached directly to the molding machine and 
are not easily moved to different molding machines on short notice. This type of dryer, for all 
practical purposes, is considered dedicated to the machine. 

Central dryers are very large dryers that can be installed in companies that process large 
quantities of the same material. The material is dried at a central location and is then transported 
to the molding machine for processing. 

4.5 Determination of the Amount of Moisture 
It is critical to be able to accurately determine the amount of moisture in the plastic to be 
melt processed. Therefore, an accurate measurement system is necessary. There are various 
direct and indirect measurement methods, most of which suffer from a basic problem. 
When trying to extract the moisture for analysis and measurement, other volatiles, additives, 
and residual polymerization compounds including monomers are released. These can therefore 
mask the actual amount of moisture in the plastic and give false readings. There are ways 
to prevent this but they would not be practical in a production environment. Some moisture 
analysis methods are discussed in the following. 

4.5.1 The Glass Slide Technique (TVI Test) 
This test was developed by GE Plastics (now Sabic Innovative Plastics) and is called the 
Thomasetti Volatile Indicator Test or the TVI test. It involves placing four to five plastic 
pellets on a glass slide that is heated on a hot plate. With the help of another slide, the pellets 
are pressed together and sandwiched between the two slides. Once the pellets are flattened 
out, the slides are removed and allowed to cool. Any moisture in the pellets shows up 


4.5 Determination of the Amount of Moisture 
as bubbles in the slide. Sometimes it is helpful to use a microscope to view the bubbles. This 
is an easy way to determine the presence of moisture in the sample, although the slides and 
the hot plate must be handled very carefully to avoid safety issues. This test does not provide 
a numeric value of the amount of moisture present in the plastic and, as in other tests, volatiles 
from degradation or an additive cannot be identified. The TVI Test is not a commonly 
used test in industry. 

4.5.2 The Karl-Fischer Titration Method 
This type of analysis will produce the most accurate results. However, because of the time 
required to conduct this test, the additional materials and equipment required, the test is also 
not commonly used. The basic underlying principle of this method is that a small amount 
of electricity will be generated with the chemicals involved in the test due to the reaction of 
the moisture in the plastic. The plastic is heated to a higher temperature to release the moisture. 
The amount of electricity generated is directly related to the amount of moisture present 
in the system. Accurate measurement of the electricity generated provides the amount 
of moisture present in the plastic. Figure 4.8 shows a setup for a Karl Fisher titration system. 

A disadvantage of this system is that at elevated temperatures, water can be produced in 
some plastics. This may be caused by degradation or by melt polymerization, a phenomenon 
explained in Section 4.5.2. Therefore, for these plastics the newly formed water can skew the 
results and provide false readings. 


Figure 4.8 A Karl Fischer setup to measure moisture in a sample (Courtesy: Denver Instruments) 

4.5.3 Electronic Moisture Analyzer 
With the advances in technologies and with better understanding of the moisture absorption 
process, electronic moisture analyzers have become common in many production facilities. 
The biggest advantage they provide is their simplicity of use without any prior knowledge or 
experience in plastics or moisture determination. The test takes less than approx. ten min



56 4 

Plastic Drying 


Figure 4.9 Electronic moisture analyzer (Courtesy: Denver Instruments) 

utes and provides a print out of the moisture level in the plastic. The instrument can also be 
hooked up to a PC to collect and record test data over time. These analyzers work on the 
principle of weight loss when the plastic is heated and the water leaves the system. In this test, 
a small amount of plastic is placed on a pan that is attached to a micro-scale. The weight of 
the sample is recorded and the sample is heated to a desired predetermined temperature for 
each plastic. As the water leaves the plastic, the weight drops and once the weight stays constant, 
it is assumed that the plastic has lost all its moisture. The final weight is recorded and 
the percentage weight loss is calculated, providing the moisture content of the plastic. The 
disadvantage of this system is that it does not take any other volatiles that may be lost during 
the heating process into consideration, which could influence the moisture content results. 
Figure 4.9 shows a picture of a moisture analyzer. These types of analyzers are widely used 
because of the simplicity of use and the sufficiently reliable data they produce. 

4.5.4 Measurement of the Dew Point 
A dew point meter helps to measure the dew point of the air that is supplied to the dryer. 
Although this method does not actually measure the dryness of the resin, it helps in assuring 
that the dryer is fed with dry air. A dew point of –40 °C (–40 °F) is a good indication that the 

amount of moisture in the air is at very low acceptable levels. 

4.6 ‘Overdrying’ or Overexposure to Drying Temperatures 
Most polymers and plastics are blended with low molecular weight additives, such as 
heat stabilizers, processing aids, and other specialty additives. The additives are used to 
enhance the plastics’ properties for specific applications and/or to reduce their cost. Such 


4.6 ‘Overdrying’ or Overexposure to Drying Temperatures 
a blended polymer is called a resin. All plastics used for melt processing are considered 
resins because of these essential additives. Additives include plasticizers, lubricants, flame 
retardants, heat stabilizers, colorants, blowing agents, and biocides among others. Most of 
them are added to the polymers in small percentages and are low molecular weight compounds 
or oligomers. 

The drying of the plastic must be controlled in order to not exceed the maximum recommended 
drying times. On the production floor this important rule is very easily overlooked. 
It is typical in the molding industry to first load the resin into the dryer and then to complete 
the mold change in order to ensure that the resin is being dried during the setup operation 
and no time is being wasted. This is a very efficient procedure. However, if the mold setup 
was not completed in time or the first shots from the mold were not acceptable and the mold 
had to be pulled out for maintenance, the plastic that is left in the dryer is now being subjected 
to additional drying time at elevated temperatures. The overexposure may lead to a 
potential loss of the low molecular weight additives in the plastic. These additives are usually 
not as heat resistant as the polymers, especially after prolonged drying times. Another scenario 
in which over-drying can be a potential problem is when the dryer is oversized for the 
mold in the machine. In an oversized dryer the residence time of the plastic is longer than 
the recommended maximum drying time of the plastic. For example, if the hourly usage of 
material is 10 lbs and the maximum recommended drying time is 8 hours, then, if the capacity 
of the dryer is more than 80 lbs, the plastic that is on top or that is loaded last, will be subjected 
to a drying time of more than 8 hours before it is actually used. This must be avoided. 

Case Study 

A study [1] exemplifies this for two particular materials, a polyester and a nylon. Here, the 

polyester was a 30% glass filled polybutylene therpthalate (PBT) and the nylon was a 15% 

glass filled nylon 66. Both resins were dried for varying times and the impact of the over-

drying was studied. Parts were molded from an existing production mold. For each mate


rial, the process was kept unchanged during the molding of the resins dried for the various 

times. The results were material specific and the effect of overdrying was different for both 

materials, as was confirmed by thermal analysis and mechanical tests. In a thermogravimet


ric analysis (TGA) the plastic sample is continuously heated, which causes the polymer to 

burn off at a given temperature which depends on the base plastic and its additives. Rheol


ogy studies are performed to study the viscosity of the plastic and to determine the effect of 

drying. The shear sweep study provided the viscosity versus shear rate plot and the thermal 

degradation study was done by plotting the viscosity versus time at a given shear rate. As the 

plastic stayed in the barrel, the plastic degraded and a change in the viscosity was recorded. 
The observations and the results are discussed in the following. 

Results for PBT 

The resin and the molded parts were tested using the procedures mentioned above. During 
the molding process it was seen that as the drying time increased, flash on the parts 
increased, indicating a drop in melt viscosity. However, there was no significant change in 
the actual characteristic values, such as fill time, cushion value, screw recovery time, and 
others. The TGA data is shown in Fig. 4.10. 


58 4 

Plastic Drying 

Weight % 

110 

100 

90 

80 

70 

60 

50 

40 

30 

20 

10 

0 
0 100 200 300 400 500 600 700 800 

PBT– 4 
PBT–12 
PBT– 48 

Temperature deg C 

Figure 4.10 TGA graphs of PBT dried for 4, 12, and 48 hours [1] 

The final residue left behind was about 33% of the initial weight. Since the resin was a 30% 
glass filled material, most of this residue must have been the glass. To better understand the 
results, T1/2 is defined as the temperature at which 50% of the weight loss occurs. Considering 
the percentage of the residue remaining, 50% of the weight loss occurs at approx. 420 °C 
for PBT-4 and at approx. 475 °C for the PBT-48. This indicates that for the shorter drying 
times, a weight loss occurred at lower temperatures suggesting there must be a component 
in the resin that decomposed at lower temperature leading to an earlier loss in weight. This 
additive was probably decomposed and was taken out of the dryer during the lengthy drying 
process and therefore the PBT–48 had a T1/2 that was almost 55 °C higher than the T1/2 
for PBT-4. Looking closely at the numerical data and analyzing the initial weight loss in the 
PBT, it can be seen that the slope of the curve is higher for the PBT-4, indicating sudden 
weight loss similar to those seen in low molecular weight compounds and oligomers. After 
the initial differences in the slopes of the curves, the lines then seem to run parallel, suggesting 
the decomposition of the base resin. 

Shear sweep data obtained by capillary rheometry is shown in Fig. 4.11. The data did not 
show any difference in melt rheology. This could suggest that the additive lost during the 
drying process was not a processing aid intended to lower viscosity for ease of processing. 
No other conclusions could be drawn. 

Thermal degradation data also obtained using capillary rheometry is shown in Fig. 4.12. The 
data showed a difference between the two resins only at residence times of 9 minutes and 
above. PBT-48 showed a lower viscosity compared to PBT-4. This could have been caused by 
the degradation of the base resin, lowering its molecular weight and thereby lowering its viscosity. 
It could also be an indication that the component lost during the excessive drying process 
was a heat stabilizer. It is also interesting to note that the viscosity curve almost flattens 
out past 9 minutes, possibly suggesting that the polymer is completely degraded and that it is 
the glass fibers now being carried by the degraded resin and contributing to the viscosity. 


4.6 ‘Overdrying’ or Overexposure to Drying Temperatures 59 
10 
100 
1000 
100 1000 10000 
App. S hear Viscosity (Pa-s) 
Apparent Shear Rate (1/s) 
PBT-4 
PBT-48 
Figure 4.11 Capillary rheometry data (shear sweep) for PBT dried for 4 and 48 h [1] 

1 
10 
100 
1000 
0 5 10 15 20 25 30 35 
Time (min) 
App. Shear Viscosity (Pa-s)
PBT-4 
PBT-48 
Figure 4.12 Capillary rheometry data (time sweep) for PBT dried for 4 and 48 h [1] 

PBT parts molded from this resin after excessive residence times in the dryer crumbled into 
pieces when a small amount of force was applied. The drop impact testing of the parts demonstrated 
a clear difference between PBT-4 and PBT-48. This data is shown in Fig. 4.13. As 
can be seen, the mean failure energy decreased with the increase in drying time. The parts 
tended to become more brittle. This could be the effect of either the loss of an additive, such 
as an impact modifier, and/or the degradation of the resin. There was a sharp drop in the 
mean failure energy between 12 and 36 hours of drying time. Before and after these times the 
curve stayed relatively flat. Looking at this data, drying times should be limited to 12 hours 
to retain the material properties. 


60 4 

Plastic Drying 

0,75 
0,80 
0,85 
0,90 
0,95 
1,00 
1,05 
1,10 
0 4 8 12 16 20 24 28 32 36 40 44 48 52 
Mean Failure Energy (Joules) 
Drying Time (Hours) 
PBT 
NYLON 
Figure 4.13 Mean failure energy of parts molded with PBT and nylon dried for varying drying times [1] 

Results for Nylon 

In the case of nylon, studies were conducted for drying times of 4 hours and 48 hours. The 
resin and the molded parts were tested with the procedures mentioned earlier and the TGA 
data is shown in Fig. 4.14. Here, a 15% glass filled resin was used. The residue left behind was 
approximately 17% of the original weight. We can again be certain that most of the residue 
was the glass left behind. The T1/2 values for both nylon-4 and nylon-48 seemed to be approx. 
470 °C. The weight loss also started around the same time and imitated each other. We can 
therefore infer that there was no significant difference between the TGA curves for the regu


larly dried and the overdried resin. There was no noticeable loss of any additive. 

The capillary rheometry-shear sweep data is shown in Fig. 4.15. It is interesting to note 
that the viscosity for the nylon-48 was higher than that for nylon-4. Khanna, et al. [2] have 
noticed a similar increase in the viscosity of nylons with increase in drying temperature and 

0 
10 
20 
30 
40 
50 
60 
70 
80 
90 
100 
110 
0 100 200 300 400 500 600 700 800 
Temperature °C 
NYLON-4 
NYLON-48 
Figure 4.14 TGA graph for nylon dried for 4 and 48 hours [1] 


4.6 ‘Overdrying’ or Overexposure to Drying Temperatures 
App. Shear Viscosity (Pa-s) 

1000 

100 

10 

NYLON-4 
NYLON-48 
100 1000 10000 
Apparent Shear Rate (1/s) 


Figure 4.15 Capillary rheometry data (shear sweep) for nylon dried for 4 and 48 h [1] 

time held constant. Similar studies by Pezzin and Gechele [3] showed that the melt viscosity 
increased with time for lower moisture contents. Khanna hypothesizes that the increase in 
the viscosity could be explained by the following two reasons: 

• 
The moisture in the nylon acts as a plasticizer for the melt, reducing its viscosity. With 
higher drying temperatures, loss of moisture leads to an increase in viscosity. 
• 
The melt equilibrium is represented by a characteristic equilibrium constant, Kcond. If 
excess water is added to the melt in equilibrium, the reaction will go in the direction of 
the reactants (i.e., degradation), while the reverse (i.e., polycondensation) should occur if 
water is removed from the equilibrium melt. 
In the present study, the drying temperature was held constant and the drying time was varied. 
Considering the theories put forth by Khanna, and the similar results obtained here, 
the net result of the increase in drying time must be the same as the increase in drying temperature. 
The loss of moisture between drying times of 4 hours and 48 hours must have 
contributed to the increase in viscosity of the melt. Evidence of this was also seen during the 
molding of the parts. A feature that was 48 mm long with an average height of 3.5 mm and a 
width of 6mm was almost completely filled (99%) during the injection phase of the molding 
cycle when molding with nylon-4. When nylon-48 was used, this feature was only filled to 
approx. 62% of the original flow length. Photographs of this are shown in Fig. 4.16. 


Figure 4.16 Complete parts and ‘injection only’ parts molded with nylon dried for 4 and 48 h [1] 


62 4 

Plastic Drying 

1 
10 
100 
1000 
0 5 10 15 20 25 30 35 
NYLON-4 
NYLON-48 
Time (min) 
App. Shear Viscosity (Pa-s) 
Figure 4.17 Capillary rheometry data (time sweep) for nylon dried for 4 and 48 h [1] 

Thermal degradation data using capillary rheometry are shown in Fig. 4.17. The two resins 
do not seem to differ in viscosity for residence times of 12 minutes and beyond. With a residence 
time of 6 minutes, nylon-48 has a higher viscosity compared to nylon-4. The same 
reasoning as in the above section can be applied here. Once past the 6 minute interval, the 
resin probably begins to degrade and the final viscosity of the two resins matches. 

Drop impact testing of the parts demonstrated no significant difference between nylon-4 and 
nylon-48 as shown as a dotted line in Fig. 4.13. The average mean failure energy for the two 
samples was 0.774 Joules. Long drying times did not seem to affect the drop impact strength of 
the resin. It is evident from the above discussion that it is important to control the drying process 
of the resin. Overdrying can result in a loss of physical properties as seen in the case of PBT, 
or lead to the increase in the viscosity as in the case of nylon. For nylons, because the water in 
the plastic has an effect on the viscosity of the plastic, the water can be thought of as a viscosity 
regulator. The viscosity changes will have an impact on the flow properties and the associated 
features, such as the weld line strength of parts. Other properties affected by flow, such as 
surface finish and polymer/filler ratio could also be impacted by long drying times. Secondary 
operations, such as ultrasonic welding and joining, require a certain amount of polymer to be 
present on the surface in order to achieve successful bonding. Therefore, a minimum level of 
moisture is required for nylons because water is a viscosity regulator. This level is usually around 

0.015 %. However, this is something each molder must determine and maintain individually. 
4.7 Cautions 
Drying of some resins such as PBT has a cumulative effect. The drying process removes the 
low molecular weight additives for good and they do not return if the drying is stopped and 
the resin returned to the shelf for the next run. However, in the case of nylons, the moisture 
can be absorbed back and the viscosity can be re-regulated. Since each resin and its additives 
is unique, customized experimentation is best suited to determine the type of control 


4.9 Overdrying Controller 63 
required for each individual process. The results above must not be taken as any sort of standard 
results. Experimentation is time consuming and expensive and therefore it is best to 
keep it simple and avoid overdrying. 

4.8 Prevention of Overexposure to Longer Drying Times 
On the shop floor there are several efficient ways to prevent overdrying: 
Turning down the dryer temperature: If molding is not ready to be started after the material 
is dry, turn down the dryer temperature to about 25 °C (80 °F), but keep the dryer running. 

Supplying the hopper with low temperature dry air will keep the moisture out and will not 

have detrimental effects on the resin. 
Sizing the hopper: Size the hopper dryer such that the residence time of the plastic stays 

between the minimum and maximum recommended drying times of the plastic. When the 
hopper is larger than required this may be difficult. In this case, retrofit the dryers with a 
level sensor and adjust the level to maintain the required amount of material. 

The material required for the run must be calculated and only the required amount of material 
should be dried. If the machine is going to be down for an extended period of time after 
the drying has taken place, the dryer must be shut off as soon as possible. 

4.9 Overdrying Controller 
Figure 4.18 shows this logic applied to a design of a controller, while Fig. 4.19 depicts a concept 
for a programmable controller that would control the drying process of the resin. 

Undried resin 
Dry airAdjustable level sensor 
Figure 4.18 Controller logic to control residence time in the dryer [1] 


64 4 

Plastic Drying 

Initially, the controller would set the drying time and temperature. Based on shot weight of 
the mold, a resin level sensor would be set such that the residence time of the resin in the 
hopper exceeds the recommended drying time by an hour to two hours. Once the set drying 
time has elapsed, the controller looks for a signal from the machine indicating that the 
machine is operational and molding parts. Such a signal can be picked up from screw rotation 
or mold open/close. If the controller receives this signal it will maintain the dryer temperature. 
If it does not receive the signal, indicating that the machine is not operational, the 
controller will start to drop the drying temperature by a preset value, for example 10 °C. If in 
a preset time, for example 15 minutes, the controller does not get the machine operation signal, 
it will further drop the temperature down by another step. It will do so until it reaches 
a temperature of 25 °C. At this time, dry air will be circulating in the hopper and keep the 
resin dry. As soon as the machine is ready for operation and the controller gets this signal, 
the temperature of the hopper will begin to rise to the desired drying temperature in preset 
steps of temperature and time. If normal molding operation is interrupted, the controller 
will follow the same logic described above and drop the dryer temperature. Such a control 
mechanism will ensure that the resin will never experience excessive drying times and 
prevent overdrying. 

Set Level Sensor 
Set Drying Temperature = T 
Set Drying Time = H 
Set Run Time = 0 
Continue Drying 
Is run time >H 
Start Molding 
Continue Molding 
Has the machine 
operational in last 10 min? 
Drop Dryer Temperature by 50 deg 
Is Hopper Temperature = 100 deg 
Maintain Hopper Temperature to 100 deg 
NO 
NO 
YES 
YES 
YES 
NO 
Flow Chart for the logic behind controller 

Figure 4.19 Flowchart for the logic behind controlling the drying process [1] 


4.9 Overdrying Controller 65 
References 

1. Kulkarni, S.M., SPE ANTEC Tech Papers (2003) p. 736 
2. Khanna Y., et al., Polymer Engineering and Science, Vol. 36 (13), p. 1745, (July 15, 1996) 
3. Pezzin G., and Gechele G., J. Appl. Polymer Sci., Vol 8, p. 2195, (1964) 
Suggested Further Reading 

1. Brydson, J.A., Plastics Materials (1999) Butterworth Heinemann Ltd, Oxford 
2. Harper, C.A., Modern Plastics Handbook (2000) McGraw Hill, New York, NY 
3. Deanin, R.D., Polymer Structure, Properties and Applications (1972) Cahners, Boston, MA 
4. Odian, G., Principles of Polymerization (1991) Wiley Interscience, NY 
5. Shah, V., Handbook of Plastics Testing and Failure Analysis (2007) Wiley Interscience, NY 

5 Common Plastic Materials and Additives 

Injection molding processors are mainly concerned with the way the plastic flows and with 
the temperature at which the plastic can be processed. Flow characteristics of all plastics are 
very similar. They all follow non-Newtonian behavior and therefore exhibit shear thinning
