Repository: jeyasaran/testfile

File: Suhas_Kulkarni_Robust_Process_Developmen.txt (part 5 of 14)
Suhas Kulkarni 
effects. A pattern from a flow simulation program for two different plastics will look very similar, 
because plastic flow is always laminar. The pressures and temperature distributions may 
be different, but the flow patterns are similar. All plastics have their unique processing temperature 
range, both for the mold temperature and the melt temperature. Even with these 
commonalities, it is still important to understand the different types of plastics and the additives 
that are incorporated into them. With this knowledge processors will be able to better 
understand the materials they work with and to take the necessary precautions during their 
processing. For example, while polyethylenes can be injected at very high speeds, one must be 
very careful with PVC, because it tends to degrade at higher speeds. This chapter will introduce 
the base materials, the additives, and the reason for their incorporation. Only the most 
common polymers by volume and the additives used in injection molding will be discussed. 

5.1 Classification of Polymers 
Polymers can be classified in a number of ways. In the field of molding the term plastic is most 
commonly used. We use the term polymer when we describe the basic nature of the molecules 
and their properties. Plastics are those polymers that can withstand a moderate to significant 
amount of force before showing any significant deformation. Polymers that are deformed under 
light loads are called elastomers. Technically, the difference can be seen clearly in the stress-
strain graphs in Figure 5.1. In the following, the term plastic will be used to describe all molding 
materials and the term polymer will be used when an intrinsic property needs to be referenced. 

The following classifications of polymers are also used: 

Thermoplastics: They can be repeatedly heated, melted, and processed into useful products. 
Example: ABS 

Thermosets: Once these polymers are processed, they form a chemical network and all the 
molecules now are crosslinked. It is impossible to re-melt the polymer in this state because 
there is more energy required to separate the crosslinked bonds than the energy required to 

break the main chains. This results in a total destruction of the polymer. Example: Liquid silicone 
rubbers (LSRs). 

Organic Polymers: These contain carbon atoms in their backbone and are derived mainly 
from organic materials from nature. Example: Polyethylene 

Inorganic Polymers: These contain atoms other than carbon in their backbone. 
Example: Polysilanes 


68 5 

Common Plastic Materials and Additives 

Stress 

Brittle 
Though with break 
Tensile strength 
Tough and plastic 
Elastomers 
Strain 


Figure 5.1 Tensile properties for different types of plastics 

Elastomers (TPE): These are similar to thermoplastics except they are soft and rubbery at 
room temperature. Their glass transition temperatures are below room temperature. 

Homopolymers: These are polymerized from only one type of monomer. 
Example: Polyethylene 

Copolymers: These are manufactured from two or more monomers. 
Example: ABS – polymerized from acrylonitrile, butadiene, styrene. 

Alloys: These are polymers physically mixed with each other and there is no chemical inter


action between the different polymers. Example: PC-ABS alloys are common in the appli


ance industry. 

5.2 Commercially Important Plastics 
Some of the commercially important plastics that are injection molded are described in the 

following. All descriptions relate to unfilled plastics without any additives. 

5.2.1 Polyolefins 
Polyolefins are the most basic hydrocarbons and contain carbon and hydrogen atoms only. 
Polyethylenes and polypropylenes are the most widely injection molded polyolefins. 


5.2 Commercially Important Plastics 69 
Polyethylene: Polyethylene is one of the widest used materials because of its excellent electrical 
insulation properties, good chemical resistance, impact properties, and low cost. The 
properties of polyethylene (also known as polyethene) can be tailored to meet certain 
application requirements. The tailoring changes the density of the polymer which allows 
to classify the different polyethylenes. Low density polyethylene (LDPE) has a density of 

0.91 –0.92g/cm3 , medium density polyethylene (MDPE) has a density of 0.93 –0.94g/cm3 
and high density polyethylene (HDPE) has a density of 0.95 –0.96g/cm3 . Linear low density 
polyethylene (LLDPE) is technically a copolymer and is designed for better impact properties 
and improved flexibility. It is mainly used for films. The density of LLDPE is around 
0.91g/cm3 . To improve some of the mechanical properties and still retain the other properties 
of polyethylene, its molecular weight is increased. This product is called ultra high 
molecular weight polyethylene (UHMWPE) with a density of 0.92 –0.93g/cm3 . UHMWPE 
is difficult to mold because of its high melt viscosity. The weight average molecular weight of 
UHMWPE can be in the range of 1 –6 × 106 , whereas for other ethylenes it is around 50,000 
to 300,000. The disadvantage of polyethylenes is that they exhibit high thermal expansion, 
poor weathering resistance, and low heat deflection temperatures. Although the mechanical 
properties of polyethylene are low, with the use of reinforcing fillers such as glass fibers 
these properties can be enhanced. Polyethylenes can also be crosslinked to improve their 
properties. 
Polypropylene: Both polypropylene and polyethylene have similar structures and similar 
properties. Most commercially available polypropylenes are isotactic polypropylenes with 
densities of 0.90g/cm3 . They exhibit good electrical properties, good environmental stress 
cracking resistance, and good heat resistance. Polypropylene dominates in the area of thin-
wall molding which requires good flex properties. CD covers with living hinges are examples 
of these applications that can stand continued flexing. The biggest disadvantage of 
polypropylene is its low temperature flexibility or impact resistance. As the temperature 
reaches 0 °C, the polymer becomes brittle and often cracks. This issue is often resolved by 
either incorporating additives or copolymerizing polypropylene with a small percentage of 
polyethylene. 

Other olefins such as cyclic olefins are used in molding but not to the extent as polyethylenes 
and polypropylenes. 

5.2.2 Polymers from Acrylonitrile, Butadiene, Styrene, and Acrylate 
Monomers and polymers of acrylonitrile, butadiene, styrene and acrylates are compatible 
with each other and produce a variety of useful polymers and plastics. Each of these can 
be polymerized by themselves or with other monomers. Each of the monomers provides 
a unique property to the final polymer. For example, butadiene is a polymer with a low 
Tg value and therefore provides impact resistance; styrene adds luster to the product and 
helps to improve the processability; acrylonitrile adds heat and chemical resistance; acrylic 
adds weathering resistance. ABS is one of the most commonly used materials. Depending 
on the end use requirement, it can be produced with varying percentages of the monomers. 
An absence of styrene produces nitrile rubber, an absence of butadiene will produce 


70 5 

Common Plastic Materials and Additives 

Heat res Weather res 
UV res 

Low temp res 
Impact 

AcrylonitrileButadieneStyreneAcrylateAcrylicPolybutadieneLuster strength 
moldability 
Chemical res 
Figure 5.2 Polymers produced from acrylonitrile, butadiene, styrene and acrylates 

styrene acrylate resins (SAN), and an absence of acrylate will produce styrene butadiene 
rubber (SBR) or impact modified styrene (HIPS). SBR is butadiene with a small percentage 
of polystyrene and HIPS is polystyrene with a small amount of butadiene. By themselves, the 
polymerization products are polyacrylonitrile, polybutadiene, and polystyrene. Similar combinations 
with acrylate monomer yield different polymers as was shown in Fig 5.2. Because 
of the endless possible combinations of the monomers, the properties of the end polymer 
can be tailored. Not only the percentages of the monomers play an important role, but the 
method of preparation can also affect the properties. The polymers can be copolymerized 
from the monomers, grafted onto a base polymer, or the individual polymers can be physically 
blended with each other. These polymers can be further blended with other polymers to 
create other customized polymers. A blend of polycarbonate (PC) and ABS called PC/ABS is 
widely used in thin-wall molding, such as cell phone cases. 

5.2.3 Polyamides (PA) 
Most polyamides used for molding are commonly called nylons, although not all PAs are 
nylons. Nylons are crystalline materials; they are manufactured by polycondensation reactions 
usually producing water as the by-product. Nylons produced from dibasic acids and 
diamines are identified by a numbering system that indicates the number of carbon atoms 
in the base monomers. A nylon 6/6 has six carbon atoms in the dibasic acid and six carbon 
atoms in the diamine. A nylon 4/12 has four carbon atoms in the dibasic acid and twelve carbon 
atoms in the diamine. For example, nylon 6/6 is made from hexamethylene diamine and 
adipic acid that each contain six carbon atoms. Nylons made from a single monomer are 
identified by just one number. For example nylon 6 is made by the ring opening polymerization 
of caprolactam that contains six carbon atoms. Commercially, nylon 6 and nylon 6/6 
are widely used in injection molding. Nylons are tough and offer good impact and chemical 
resistance even at moderately elevated temperatures. This is the reason they are used in a 


5.2 Commercially Important Plastics 
lot of automotive applicatioons, such as under the hood. Gears, cams, and bearings are also 
products made from nylons. The biggest disadvantage of nylons is due to the fact that they 
are strong hydrophilic materials, i.e., they absorb a lot of moisture. The presence of moisture 
drastically affects their properties, such as dimensional stability and electrical properties. 
Most data sheets for nylons are therefore available for ‘dry’ and ‘conditioned’ nylons. The 
properties of nylons are also affected by the crystallinity of the polymers. Table 5.1 shows the 
relative difference in properties between nylon 6 and nylon 6/6. 

Table 5.1 Relative Differences in Properties of Nylon 6 and Nylon 6/6 

Property Nylon 6 Nylon 6/6 
Crystallinity Lower Higher 
Heat resistance Lower Higher 
Chemical resistance Same Same 
Impact strength Higher Lower 

Wear resistance Lower Higher 
Processibility Lower melt 
and wider window 
Higher melt 
and narrower window 
Processing of nylon if fairly simple because of its favorable flow properties. Nylon must be 
dried to the right moisture level before processing. Some amount of moisture in the plastic 
acts as a viscosity reducer and regulator and therefore exposure of nylon to excessive drying 
times should be avoided. Drying of nylon is discussed on Chapter 4. If nylon is not dried 
prior to molding, it can degrade in the barrel due to hydrolysis causing a drop in properties. 
Surface defects such as splay is common with undried resin. Drooling from the nozzle tip 
between mold open and mold close is another issue because the water reduces the viscosity 
of the plastic and makes it drool out of the nozzle tip after the shot builds up. Because of the 
high Tm and Tg, cycle times can be short. 

5.2.4 Polystyrenes (PS) 
Polystyrene is polymerized from styrene and is also called poly(vinyl benzene). It can be 
either atactic or syndiotactic, as described on Chapter 2. Most commercially used poly styrene 
is atactic with good optical clarity because of its amorphous nature. The Tg of the polymer is 
high, resulting in good dimensional stability. Solvent resistance, weathering resistance, and 
impact strength of polystyrenes are low. Impact strength can be improved by incorporating 
a small amount of rubber, such as butadiene, creating a high impact polystyrene, commercially 
called HIPS; however, this affects the clarity of the final product. Another useful property 
of polystyrene is its ease to be processed into foam. Commercially available styrofoam is 
polystyrene mixed with a blowing agent during the melt processing to produce the foamed 
product. It has extensive use and in fact dominates the packaging industry. Because of its low 
cost, ease of molding and availability in FDA approved grades, polystyrene finds its way into 
many household and kitchen products. 


72 5 

Common Plastic Materials and Additives 

5.2.5 Acrylics 
Commercial acrylic is mainly polymethyl methacrylate (PMMA). It is an amorphous polymer 
and has excellent clarity. Because of its high resistance to UV light and good weathering 
property, it is widely used to make lighted sign boards and outdoor lighting articles. It is a 
good substitute for glass, except for its low scratch resistance. The disadvantage of acrylics is 
their poor resistance to organic solvents and low stress cracking resistance. 

5.2.6 Polycarbonates (PC) 
PCs are almost considered engineering materials because of their high impact strength. Their 
high transparency and high impact strength make them an ideal choice for automotive exterior 
lighting parts, helmet visors, and safety goggles. Processing of PC is fairly easy, although 
the presence of moisture can cause a lot of problems in the molding of PC. Cosmetic issues, 
such as splay, are common. A variety of PCs are available on the market and care must be 
taken to study the data sheet before molding a new grade of PC. The processing may be so 
widely different that the processing temperatures of two PCs may not even overlap. PCs have 
low stress cracking resistance and their chemical resistance is fair. 

5.2.7 Polyesters 
Polyethylene terephthalate (PET) and polybutylene terephthalate (PBT) are the most common 
injection molded polyesters. They exhibit excellent mechanical properties and are easy 
to process. By volume, PET is more commonly used in blow molding to produce containers 
and bottles. Because of their high chemical resistance to automotive fluids, PBT is used in 
under-the-hood applications. PBT is prone to be attacked by certain solvents. 

5.2.8 Polyvinyl Chloride (PVC) 
PVC is one of the least stable polymers, but is processed successfully with the appropriate 
additives and stabilizers. It is probably the material that has had the worst reputation over 
the years because of safety concerns. However, PVC is one of the most versatile polymers. It 
can be easily modified to achieve a wide range of flexibility. PVC by itself is very rigid and 
is marketed under the name rigid PVC or UPVC. PVC has excellent chemical and weathering 
resistance and is therefore widely used in pool and garden equipment. PVC has excellent 
electrical properties and is also used as cable insulators. The addition of plasticizers softens 
rigid PVC. With the addition of a large amount of plasticizer PVC can be processed into 
films by non-melt processing techniques. To make PVC more chemical resistant, it is chemically 
modified to incorporate chlorine in the molecule. This PVC is called chlorinated PVC. 
Heat resistance and weatherability decrease with the addition of the chlorine. Melt processing 
of PVC requires extreme care and caution. Decomposition of PVC produces hydrochloric 
acid which is an irritant to humans. Therefore, the residence time in the molding barrel 
must be controlled and limited. Once the production run is over, all the PVC in the barrel 


5.2 Commercially Important Plastics 
must be thoroughly purged. All related equipment must also be cleaned to avoid any of the 
PVC from getting to the barrel with the next material. This is especially true if the next material 
to be molded is an acetal. Acetal and PVC are known to be an explosive combination in 
their melt form and therefore any chance of them being mixed must be avoided. 

5.2.9 Polyoxymethylene (POM or Acetal) 
Although acetal is the commonly used term (sometimes polyformaldehyde is also used), this 

material is actually polyoxymethylene. It is a crystalline polymer and is considered an engi


neering plastic. It has excellent stiffness, fatigue endurance, resistance to creep, and low coef


ficient of friction. POM also exhibits excellent chemical resistance below 70 °C to all organic 

solvents. Above this temperature, some phenolic materials can react with the polymer. Resis


tance to inorganic polymers is low. Gears, bearings, conveyor parts, or any moving parts 

in assemblies are good application candidates for acetals because of their unique proper


ties. The cost of acetal is fairly high. The density of the unfilled polymer is 1.42g/cm3 , which 

is very high compared to olefins or nylons. This makes it less attractive when it competes 

with other materials because the part will weigh more and therefore cost more, if molded in 

acetal. Melt processing of acetals is fairly easy. Overheating of processing barrels and large 

residence times must be avoided. Degradation produces formaldehyde gas which is an irri


tant. Acetals are non-hygroscopic and therefore do not require drying. Surface drying is 

helpful in humid environments. A typical problem occurring when molding acetal is that 

the parts show unusual shrinkage values, far different from the published values. The main 

reason is usually due to the gate freezing off before the part is packed out with the required 

amount of plastic. Enlarging the gate size helps. 

5.2.10 Fluoropolymers 
Fluoropolymers are polymers containing fluorine. Polytetrafluoroethylene (PTFE), also 
called Teflon, is the most commonly used fluoropolymer. However, because of its high melt 
viscosity it is almost impossible to be injection molded. It has excellent mechanical properties 
over a wide range of temperatures. It does not dissolve in any acids, alkalis, or organic 
solvents. It also has a low dielectric constant. Because PTFE cannot be melt processed, the 
sintering technique is used to produce PTFE components, such as pump valves. PTFE tape 
commonly used before installing a water pipe on to a mold is produced by the process of 
skiving. Polyvinylidene fluoride (PVDF) is a fluoropolymer that can be injection molded. 
PVDF also offers good chemical resistance although it is not as high as that of PTFE. PVDF 
has been successfully used in chemical and electrical equipment and even in the manufacture 
of internal battery components. Perfluoroalkoxy copolymer (PFA), fluorinated ethylene 
propylene (FEP), and ethylene-tetrafluoroethylene (ETFE) are other fluoropolymers that 
offer similar properties as PTFE, but they are modified to be injection moldable. Molds that 
need to be designed for molding fluoropolymers need to have wide runners and gates to 
reduce the pressure drop through the mold. Special screws with generous section dimensions, 
large feed sections, and smaller metering sections can be helpful in the processing of 
these polymer. 


74 5 

Common Plastic Materials and Additives 

5.3 Additives 
Today, all polymers that are supplied by the manufacturer have additives blended into them. 
Additives can change the properties of the polymers substantially. PVC is the best example 
of this. As mentioned earlier, PVC by itself is rigid but with the addition of a plasticizer it 
can become extremely flexible. All additives must be compatible with the base polymer and 
must not bleed out or plate out under extended service conditions. Some PVC films get tacky 
with increase in temperature. This is the bleeding out of some of the plasticizers contained in 
it. They must also be able to withstand the processing conditions such as melt temperature 
and shear rates. These additives can be solids, liquids, gases, or other polymers. Some of the 

important additives based on their use are described in the following. 

5.3.1 Fillers 
Fillers are added to polymers either to improve the properties or to reduce the cost. Glass fiber 
is an example of a filler used to increase the stiffness or creep resistance of the base plastic, it 
is also called a reinforcing filler. Other examples of reinforcing fillers are wood flour, carbon 
fibers, and nylon fibers used to increase the impact strength and rigidity of the base plastic. 
Glass beads are usually added to plastics to reduce the shrinkage or sometimes (depending on 
the base polymer density and the glass bead density) the weight of the polymer. These are called 
inert fillers. Talc and calcium carbonate are other examples of inert fillers. In theory, any material 
that is compatible and can be blended into the polymer matrix can be used as a filler. Over 
the years, experiments have been conducted with a large number of fillers, especially when a 
particular material was easily available in the local geographic area. For example, fibers from 
the coconut tree or from the coconut have been successfully used in some applications in some 
South Asian countries. In some cases, coupling agents are used to form a bond between the 
filler and the polymer since the two are not always compatible, typically with inorganic fillers. 

5.3.2 Plasticizers 
Plasticizers are added to provide flexibility and softness to a material. Because of their compatibility, 
they get in between the polymer molecule, increasing the intermolecular distance. 
They also help in reducing the melt viscosity for improved processing properties. PVC is 
the biggest consumer of plasticizer by volume. Plasticizers are usually low molecular weight 
compounds, usually oligomers. If the plasticizers are not compatible, they tend to migrate to 
the surface of the polymer. Phthalates such as di(isooctyl) phthalate (DIOP) are commonly 
used as plasticizers in PVC. Concerns regarding safety have led researchers to more natural 
products and in recent years epoxidized soybean oil (ESO) has gained popularity. 

5.3.3 Flame Retardants 
For most products that are in direct contact or in close proximity with humans, such as furniture, 
toys, televisions, and computers, flame retardants are added to prevent the spread 


5.3 Additives 
of fire. Although the plastics used in these products will burn in the presence of a fire, they 
must not continue to do so when the source of the fire is removed. Most consumer materials, 
such as olefins and polystyrenes, will continue to burn even if the source is extinguished. 
Flame retardants are added to plastics to inhibit this continued burning. This is achieved by 
one of several mechanisms, such as forming an incombustible gas and cutting of the supply 
of oxygen required for the burning. Halogen-containing compounds, such as chlorinated 
paraffins, and phosphates, such as trixylyl phosphate, are used as flame retardants. Testing 
is done using various methods and the rate of burn, time of burn once the flame is removed, 
and the amount of burn of the sample are all recorded as vital data. 

5.3.4 Anti-Aging Additives, UV Stabilizers 
Over time, polymers tend to lose some of their properties because of a variety of changes 
in the polymer: The molecular weight can drop as a result of chain scission or certain additives 
can degrade or bleed out. Some of these can cause chain reactions because the reaction 
products can help in the propagation of the reaction. Antioxidants and UV stabilizers 
are commonly added to plastics as anti-aging additives. The antioxidants react with any 
free radicals that are formed and prevent the propagation of the chain scission. UV light 
can cause a change in the physical properties of the polymer, e.g., causing it to become hard 
leading to surface cracking. They may also discolor. Automotive head lamp covers tend to 
become yellow over time because of their extended exposure to the UV light present in sunlight. 
UV stabilizers absorb the UV light and prevent it from affecting the plastic. Certain 
amines are examples of UV stabilizers. All products that are exposed to sunlight must have 
a UV stabilizer incorporated. 

5.3.5 Nucleating Agents 
Nucleating agents are used in crystalline polymers to help speed up the nucleation process 
and lower molding cycle times. When the melt enters the mold, it is completely amorphous 
and as it starts to cool down, the crystallization process starts. Mold temperatures are maintained 
high enough to supply the energy for crystallization. Crystallization provides the 
required properties to the end product and therefore it must be completed before the plastic 
temperature falls below the glass transition temperature (Tg). Below the Tg, no meaningful 
crystallization can take place. Nucleating agents help to increase the onset and rate of 
nucleation. They are commonly incorporated in olefins, polyesters, and nylons that form the 
majority of the injection molded crystalline polymers. Talc is a good example of a nucleating 
agent for polypropylenes. 

5.3.6 Lubricants 
Lubricants are added to reduce the coefficient of friction in the final products. In many 
assemblies, moving parts slide against each other (cams) or drive another part by an applied 
mechanical force (gears). In such cases, a low coefficient of friction is desired for two 
reasons: 


76 5 

Common Plastic Materials and Additives 

• 
the energy required to move the parts is reduced and 
• 
a lower coefficient of friction translates to less heat buildup in the part. Heat buildup can 
cause thermal expansion of the component changing its dimensions and leading to the 
failure of the assembly. 
Graphite and PTFE are added to plastics in small quantities to act as lubricants. 

5.3.7 Processing Aids 
Some texts classify lubricants and processing aids in one category. Processing aids act as melt 
viscosity reducers that help in the melt processing of the plastic. They are also called flow 
promoters. Amine waxes are examples of these. Processing aids do not alter the final property 
of the plastic and their primary function is to ease the processing. 

5.3.8 Colorants 
Colorants are blended into the base polymer to impart the destined color. Compatibility is 
no doubt important, but in injection molding, where color pellets are mixed with the plastic, 
the carrier resin for the colorant also needs to be compatible. Colors can also be added as 
liquids directly into the barrel of the injection molding machine, although this can get messy. 
The advantage here is that the control of the amount of liquid can be very accurate. Mixing 
color powders with the resin must be done immediately prior to processing because the 

powder tends to separate during transport. The powder also tends to stick to the walls of the 
mixing equipment and hoppers. 

5.3.9 Blowing Agents 
Blowing agents are used to mold plastic parts with a cellular structure. In thick parts this 
helps reduce the overall weight of the part and it also improves the structural strength of 
the part. Defects related to thick sections, such as sink marks, are eliminated. The blowing 
agent mixes with the plastic and creates internal pressure to push the plastic towards the 
walls of the mold. The molded parts are therefore dimensionally more consistent as compared 
to conventional parts. The disadvantage of using a blowing agent is the additional cost 
and effort of mixing. Parts molded with a blowing agent do not have good surface finishes. 
Large hoppers or containers are examples of parts molded using blowing agents. When the 
process is used to improve the structural properties, it is also called structural foam molding. 
Styrofoam cups are molded using a blowing agent. Blowing agents can be chemicals 
that decompose in the injection barrel to form a gas and help foam the plastic (e. g., sodium 
bicarbonate) or they can also be gases, such as nitrogen and air. 

5.3.10 Other Polymers 
Technically, when polymer blends are produced, one polymer is added to another polymer. 
Therefore these polymers may also be considered as additives. For example, in a PC/ABS 


5.4 Closing Remarks 77 
-15 35 85 135 185 
Figure 5.3 Thermal properties of blends of PHB/PVAc 

blend, PC can be considered an additive to ABS or vice versa. Thermal properties of a blend 
of polyhydroxybutarate and polyvinyl acetate are shown in Fig. 5.3. 

5.4 Closing Remarks 
In Chapters 2 and 3, the morphology and the rheology of the polymers were discussed. Additives 
can have a profound influence on both these properties. A polymer that is naturally 
crystalline can be made completely amorphous by incorporating additives. Figure 5.3 shows 
the thermal properties of a PHB/PVAc blend. The PVAc was blended in various proportions 
into the PHB starting with 10 %. As the amount of PVAc increased, the glass transition temperature 
and the crystallization temperature of the PHB phase increased. Polymer properties 
can be tailored by blending techniques and by the addition of additives. However, there 
may not always be a win-win situation for all the properties. Some of them may have to be 
compromised. 

Reference 

1. Alfrey, Turner, and Gurnee, E.F., Organic Polymers, Prentice-Hall, 1967, p 51. 

Injection Molding 

6.1 The History of Injection Molding 
The concept of injection molding for plastics was adopted from the metal die cast industry, 
which began to develop in the early to mid 1800s. Plastics were not known for their 
useful properties at this time. All polymers were naturally occurring materials and did 
not have much industrial value. In 1869, John Hyatt developed a concept to make billiard 
balls from cellulose nitrate, also known as celluloid. His machine consisted of a cylinder 
heated by steam to melt the celluloid and a hydraulic plunger to inject the plastic into the 
mold. Developments continued and several inventors produced several designs of molding 
machines and their components. Over the years, molding machines advanced from their 
manual operations to automatic operations with electrical controls. Almost seventy years 
after the first injection molding machine was developed, a major milestone was achieved. 
In 1948, for the first time, the two-stage screw was introduced in the injection molding 
industry. Until then melt homogeneity was achieved with the help of torpedoes in the injection 
barrel. The use of the two-stage screw provided the required homogeneity and allowed 

better control of the plastic shot size injected into the mold. As a result of the improved melt 
efficiency and better melt homogeneity provided by the two-stage screw, a larger volume 
of plastic could now be melted, leading to the possibility of molding larger parts. As molding 
machine control systems improved with the advent of advanced electronics engineering, 
the molding machines became more sophisticated, providing better control of the injection 
molding process. Multi-shot molding machines, better screw designs, clamp position versatility, 
and non-hydraulic all-electric machines were some of the many improved features 
and products being introduced to the molding industry. Today’s machines have become 
highly complex and are capable of molding almost anything that a product designer would 
desire, from micro-molded parts used in the watch industry to large parts used in the automotive 
industry and everything in between. The latest generation of machines can be connected 
to any computer in the world via the Internet and monitored remotely. This helps 
with quick debugging and problem solving of machine and molding problems without 
requiring an engineer on site. 

6.2 Injection Molding Machines and Their Classifications 
A conventional injection molding machine is shown in Fig. 6.1 a. Plastic pellets are fed into 

the barrel of the injection molding machine where shear heat generated by the rotating screw 

and external heat provided by electric heaters around the barrel melt the plastic, making it 


80 6 

Injection Molding 

(d)
Figure 6.1 Machine classifications based on clamp and nozzle positions (Courtesy: Arburg Inc.) 

ready to be processed. As the screw rotates, it augers, the required amount of plastic for the 
shot to the front of the barrel. This plastic is then injected into the mold by the forward 
movement of the screw. The mold has a coolant flowing through it that helps maintain its 
temperature. Once the part is cooled below its ejection temperature, it is ready to be ejected 
out of the mold. Although the process of injection molding seems fairly simple, there are 
multiple speeds, pressures, times, and temperatures that must be controlled in order to produce 
quality products. It is the optimization of these processing parameters necessary to run 
an efficient and successful molding operation that Scientific Processing is all about. 

Injection molding machines are classified in a number of ways. Based on the movement of 
their clamp, they are classified as horizontal clamp or vertical clamp molding machines (see 
Fig. 6.1 a–d). Horizontal clamp machines are suitable for most applications where the parts 
are ejected out of the mold and fall onto a conveyor or into a box due to gravity. Molded parts 
may then go through a secondary operation before being packed and sent to the customer. 
Horizontal clamp machines are the most versatile machine and are most common. Vertical 
clamp machines are suitable for producing insert molded parts, where a horizontal parting 
line is an advantage to seating inserts into the mold. It is the vertical clamp orientation 
of a vertical molding machine that allows the mold parting to remain parallel with the floor. 
This arrangement allows gravity to hold inserts or other components to be over-molded into 
position in the lower half of the mold. Once the inserts are positioned, the top half of the 
mold can be clamped into position over the inserts that have been placed into the bottom 
half. Vertical molding machines commonly have a rotary or a shuttle mechanism that moves 
the bottom half of the mold from underneath the clamping mechanism to an area easily 
accessible by either an operator or a robot for unloading the parts and loading the inserts. In 
most cases there are two or more moveable mold bases. While inserts are being loaded into 


6.2 Injection Molding Machines and Their Classifications 
one of the exposed mold bases, another mold base is clamped shut and being injected with 
plastic. This parallel activity saves time and increases output of the insert molding process. It 
also helps in reducing residence time of the plastic in the barrel. 

Injection molding machines may also be classified based on the direction of plastic injection. 
Horizontal injection machines are most common. Here, the injection unit is mounted 
parallel to the ground and plastic is injected through a sprue bushing usually mounted in 
the center of the mold. Plastic flows into the mold via the sprue bushing, flowing through 
the center of the mold half, perpendicular to the parting line of the mold (i.e., the split line 
where both mold halves separate). The runner system delivers plastic to the cavities and is 
cut into one or both sides of the mold. The sprue intersects the path of the runner in the 
center of the mold, allowing plastic melt to be distributed to the cavities. Upon mold open, 
the molded parts and runners remain on the moving side of the mold half. In this scenario, 
the hardened plastic sprue is pulled out of the stationary mold half, leaving a long appendage 
of plastic that can be gripped by the jaws of a robotic sprue picker as part of the part 
ejection cycle. This is the standard horizontal molding arrangement. On the other hand, 
some molded components with part design and/or mold design restrictions, cannot use a 
sprue and runner configuration for delivery of plastic through the center of one mold half. 
Instead, the sprue is eliminated and the entire runner system has to be at the parting line. 
This is typically referred to as a parting line shot, since the plastic is injected into the mold 
where the mold halves meet, on the parting line. In such cases vertical injection of the plastic 
is required and therefore the injection barrel is rotated to a vertical position. There is 
a limitation on the size of the vertical injection unit because it is usually supported on tie 
bars. In some cases, a vertical injection unit will have its own independent support units, 

but these still have to be versatile in their horizontal movement to allow adjustment for the 
position of the parting line on the mold. 

Multi-shot machines have two or more injection barrels and are capable of molding parts 
that are comprised of two different materials. A toothbrush is a common example of a part 


Figure 6.2 Two shot (material) machine (Courtesy: Arburg Inc.) 


82 6 

Injection Molding 

produced by a two shot process. With the first shot, the plastic substrate is molded. The mold 
is then opened and the cavities with the first shot of plastic are indexed to align with the second 
injection unit. When the mold closes, the second shot is injected over the now hardened 
first shot or substrate, creating a two shot component that is ejected from the mold. Typically, 
the second shot is a soft elastomers-type material typical for the soft handle molded over the 
toothbrush substrate. A two-shot machine is shown in Fig. 6.2. 

6.3 Machine Specifications 
Molding machines are most commonly specified by their tonnage and shot size. When 
selecting the molding machine, these two are the primary specifications that are considered. 
Once these requirements are satisfied, other specifications are considered. 

6.3.1 Clamp Force (Tonnage) 
The plastic is injected into the mold under high pressure. This pressure generates a force on 
the mold face that can very easily open the mold during injection. To prevent the mold from 
opening, the clamp is kept locked down by a counterforce. The maximum available force to 
keep the mold closed is called the clamp force of the machine. It is usually specified in tons 
and is therefore also called the tonnage of the machine. Appendix B lists the different units 
that are used to specify machine tonnage. 

6.3.2 Shot Size 
Shot size is another important parameter to consider when selecting a molding machine. 
The shot size of a molding machine is determined by the maximum weight of general purpose 
polystyrene (GPPS) that can be molded with a single stroke of the injection molding 
screw. A shot size of 100 g would indicate that a GPPS part weighing no more than 100 g can 
be molded on the machine. It is becoming more common to use the volume of the cylinder 
that comprises the barrel of the molding machine rather than the GPPS part weight because 
the latter can be misleading. The density of GPPS is 1.06 g/cm3 and therefore, for the given 
volume of the cylinder/barrel of the molding machine, it can hold more or less weight of 
another material, depending on its density. To make matters simple, consider the shot size 
of the machine to be 106 g, which equates to 100cm3 of volume. Therefore, it can hold 106 g 
of GPPS. If this GPPS was replaced with low density polyethylene (LDPE) with a density of 

0.91 g/cm3, the maximum shot size now is 91 g of LDPE. For a 30 % glass filled nylon (density 
of 1.33g/cm3), the shot size is 133 g. It is therefore now becoming common to specify the shot 
size in terms of volume rather than weight. The setting of the shot size on the machine is also 
taking this approach because it helps when moving the mold from one machine to another 
machine of a different screw diameter. It is easier to match the shot volume than calculate 
the new shot size in linear dimensions. 

6.4 The Injection Molding Screw 
6.3.3 Screw Diameter and L/D Ratio
