Repository: jeyasaran/testfile

File: Suhas_Kulkarni_Robust_Process_Developmen.txt (part 6 of 14)
Suhas Kulkarni 
As the name suggests, the screw diameter is the diameter of the screw, either in millimeters or 
in inches. The barrel diameter is only slightly bigger than the screw. For example, for a 50 mm 
screw, typical barrel clearance is 0.1mm (4 thousands of an inch). Over time, screw wear can 
cause material leaking over the screw flights, causing inconsistency from shot to shot. 

The ratio of the length of the screw to the diameter of the screw is called the L/D ratio. The 
higher the L/D ratio, the better is the melt homogeneity. 

6.3.4 Plasticating Capacity 
The plastic has to be melted and heated to its processing temperature. The melting of the 
plastic is accomplished by the heater bands around the barrel and the shear heat generated 
by the rotating screw. The screw is also transporting the plastic to the front of the barrel, 
ready to be injected into the mold. Barrel temperature, exposure time, and screw speeds are 
all important to get a good homogeneous melt. If the material is moved too fast, the plastic 
pellets may not have enough time to melt and the melt can contain plastic pellets that are not 
or only partially melted. During the purging process, it is common to see un-melted pellets 
of polyethylene coming out of the nozzle tip if high screw speeds were used. Plasticating 
capacity is the maximum weight of GPPS that can be raised to the molding temperature and 
metered in front of the screw. It is usually expressed in kilograms or pounds per hour. 

6.3.5 Maximum Plastic Pressure 
Thin-walled parts require more pressure to fill than do thick-walled parts. Therefore, depending 
on the application, the maximum available pressure needs to be specified. For hydraulic 
machines, the maximum available plastic pressure depends on the maximum available 
hydraulic pressure and the intensification ratio of the screw. Plastic pressure is specified in 
pounds per square inch or bar or other pressure units. 

There are other parameters that are specified on machine data sheet. Discussions of these are 
beyond the scope of this book. Suggested books on this topic are mentioned at the end of 
this chapter. 

6.4 The Injection Molding Screw 
The injection molding screw and barrel assembly is responsible to help deliver the right 
quality of melt to the mold. Electric heater bands are installed around the barrel and supply 
radiant heat energy to melt the plastic. However, it is the screw that plays the vital role 
in the process of achieving a homogeneous melt. The screw provides shear heat to assist in 
the melting process along with the required mixing and homogenizing of the melt. It also 


84 6 

Injection Molding 


Figure 6.3 The general purpose screw 

helps in accurately measuring the volume of the shot to be injected into the mold. Several 
designs of screws have been developed based on different materials and their needs. The 
most common screw is called a general purpose screw or the GP screw. The design of a GP 
screw is shown in Fig. 6.3. 

The GP screw has three main sections (or zones), each of which serves a special purpose. 
They are described in the following together with some other terms. The screw construction 
can be described as a shank with flights that are wrapped around it. In most cases, there is 
only one ribbon that creates the flights. 

Outside Diameter: This is the diameter of an imaginary cylinder that is created by joining the 
outside area of the flights. The outside diameter is constant and is slightly smaller than the 

internal diameter of the barrel. 

Root Diameter: This is the diameter of the shank. The root diameter changes from the back to 
the front of the screw, depending on the section of the screw. 

Channel Depth: The difference between the outside diameter and the root diameter is the 
feed depth. Since the root diameter changes, the feed depth also changes from the back to 

the front of the screw. 

Feed Zone: This is the section of the screw that picks up the material from the feed opening 
(base of the hopper) and begins to soften the material as it is being conveyed. The root 
diameter is the smallest here and is constant. Since the root diameter is constant, the channel 
depths are also constant; they are also called the feed depth. In the feed zone, the material 
is picked up and is softened as it is conveyed by the rotation of the screw. The material 
must never be completely molten in this section because that would prohibit the picking up 
of additional material. A term commonly used to describe this phenomenon is screw slipping, 
where the melt rotates with the screw and prohibits the screw from moving back to pick up 
more material and build the next injection shot. 

Transition Zone (Compression Zone): In this section, the root diameter increases gradually, 
resulting in the decrease of the channel depth. At the start of this section, the root diame



6.4 The Injection Molding Screw 85 
ter is the same as the root diameter of the feed section, where it gradually increases until the 
section ends. This causes the feed depth to steadily decrease. As the screw rotates, the softened 
pellets begin to get compressed and the air and any other volatiles are forced out from 
between them because the feed depth is decreasing and the plastic is being conveyed. With 
the help of heat from the external heater bands and the shear from the rotation of the screw, 
the plastic begins to melt. As the feed depth reduces because of dispersive and distributive 
mixing, the plastic ends up as a homogeneous melt by the time it reaches the end of the transition 
zone. Distributive mixing occurs when the melt streams distribute and reconvene. On 
the other hand, dispersive mixing is similar to a smearing action. There is a combination of 
distributive and dispersive mixing taking place in the barrel. 

Metering Zone: The metering zone is the last zone and is the closest to the nozzle of the 
machine. The depth of the channels in this section is minimal compared to the other two 
sections. The root diameter stays constant and therefore the channel depth is also constant. 
Since the shot is built by moving the screw back until it reaches a set linear position (shot size), 
the metering depth must be as minimum as possible to reduce the variation in the amount of 
melt for each consecutive shot. With a larger metering depth, the amount of material that is 
fed in front of the screw can vary, leading to inconsistencies. However, as the depth reduces, 
the shear increases and therefore the risk of material degradation is also increasing, especially 
for shear sensitive materials such as PVC. A compromise must be found and special 
screw designs are therefore necessary for certain types of materials. 

Figure 6.4 shows the melting progression of the plastic as it travels through each of these 
sections. In the feed zone, the pellets have softened and begin to adhere to each other. When 
they travel to the transition zone, there is a combination of melted and un-melted plastic. 
There is still evidence of plastic pellets that have been compressed together. The metering 
zone shows a ribbon of completely molten plastic. In a GP screw, the length of the metering 
and transition zones are the same and the feed zone is usually twice the length of any of one 
these sections. In custom designed screws, these lengths can be altered. Longer feed zones 
increase the throughputs, longer transitions decrease shear, and a longer metering section 
will output a more homogeneous melt but will create more shear. 

Compression Ratio: This is the ratio of the feed section channel depth to the metering section 
channel depth. It defines the amount of compression to which the material has been 


Figure 6.4 Melting progression of the plastic as it travels through the sections of the screw 


86 6 

Injection Molding 

subjected. The higher the compression ratio, the better is the melt homogeneity, but also the 
higher is the shear. The depth of the channels also contributes to the amount of shear heat, 
melt homogeneity, and the throughput. 

Typical compression ratios are mentioned below: 

• 
Low compression ratio: 1.5:1 to 2.5:1 used for shear sensitive materials such as PVC 
• 
Medium compression ratio: 2.5:1 to 3.0:1 used in general purpose materials 
• 
High compression ratios: 3.0:1 to 5.0:1 used for crystalline materials such as nylons 
Helix Angle: This is the angle of the flight in relation with the plane perpendicular to the 

screw axis. 
L/D Ratio: The L/D ratio is the working length of the screw flight to the outside diameter of 
the screw. Most injection molding screws have L/D ratios of 20:1. Greater L/D ratios allow 
more exposure of the plastic to heat and shear, improving the melt homogeneity and therefore 
increasing throughput at the desired processing temperature. 

6.5 Screw Designs 
The screw described in Fig. 6.3 was a general purpose design that can be used for most materials 
and in most situations. Screws have been designed for specific requirements, such as for 
shear sensitive materials or to improve the throughput to reduce cycle times. Screw designs 
also depend on the degree of crystallinity, the viscosity, and the additives present in the plastic. 
In injection molding, mixing screw designs and barrier screw designs are most common. 
Mixing screws, as the name suggests, help to mix the additives such as colorants and also 
help to improve melt homogeneity. There are certain sections incorporated into the screw 
that create the mixing effect. Barrier screw designs have two screw channels in the transition 
section of the screw separated by a barrier flight. The un-melted plastic stays in the first 
channel until it is completely molten and then moves on to the second channel. This ensures 
that the plastic is completely molten before it reaches the metering section. Examples of 

screw designs are shown in Fig. 6.5. 


Figure 6.5 A mixing screw and a barrier screw (Courtesy: Westland Corporation) 


6.7 Intensification Ratio (IR) 87 
6.6 The Check Ring Assembly 
The check ring assembly is essentially a non-return valve. The most popular design is shown 
in Fig. 6.6. During the shot build-up process, the screw is rotating to pick up the material. 
During this time, the check ring is in the forward position and allows the passage of 
the material to the front of the screw. During injection, the check ring seats itself on the 
body and stops the plastic from being pushed back over the flights, acting as a one-way non-
return valve. Check rings wear over time and the plastic will begin to leak into the flights. 
This causes inconsistency in the shot and therefore shot-to-shot variations. Check rings must 

be checked periodically and changed at the slightest sign of leakage. Various designs of check 
rings are available on the market for specific materials and applications. 

Other types of check rings include ball check valves that are suitable for unfilled, non-shear 
sensitive materials such as polyolefins. Smear valves are used to process highly viscous materials 
such as rigid PVC. There is no shut-off mechanism in a smear valve. The high viscosity 
helps to prevent the back flow of the plastic during injection. 

Figure 6.6 Working of a check ring 
6.7 Intensification Ratio (IR) 
To drive a nail into a wall, the force is applied to the head of the nail. The cross section of the 
area at the head of the nail is comparatively larger than the point. Therefore, the applied force 
of the hammer at the head of the nail is intensified at its point and this is what pushes the nail 
into the wall. In injection molding, there is a hydraulic ram at the back on the molding screw 
where hydraulic pressure is applied. This force is intensified at the screw tip and converted to 
plastic pressure. The ratio of the cross sectional area of the ram to the cross sectional area of 
the screw is called the intensification ratio (IR), see Fig. 6.7. Plastic pressure at the nozzle is 
equal to the product of the applied hydraulic pressure and the IR. Intensification ratios range 
from about 6 : 1 to as high as 23 : 1. Higher IRs are necessary to mold thin parts with long flow 
lengths. In electric machines, there is no hydraulic ram and the pressure applied to the back of 
the screw is what the plastic experiences so that the IR for an electric machine is equal to 1. 


88 6 

Injection Molding 


Figure 6.7 Intensification ratio 

6.8 Selecting the Right Machine for the Mold 
The machine selection is one of the five important factors that will contribute to the quality 
of the part. The mold and the machine must be compatible and this is often overlooked. 
Usually, only two factors are taken into consideration: whether the mold physically fits in 
the machine and whether the clamp tonnage is sufficient. However, one of the most important 
factors is what percentage of the machine shot size will be used. The residence time of 

the material in the barrel and the lower limiting size of the mold are other factors. Both are 
described in the following. 

6.8.1 Physical Size of the Mold 
The mold size is defined by three variables. 

Mold Stack Height (H): This is the distance between the sides of the mold in the direction of 
the mold open and close when the mold is fully shut. 
Mold Width (W): This is the distance between the vertical sides of the mold, looking in the 

direction of injection of the plastic. This applies to molds mounted in horizontal machines, 

but the definitions are extended to other molds also. 
Mold Length (L): This is the distance between the top and bottom side of the mold, looking in 
the direction of injection of the plastic. This again refers to horizontal molds. 

Naturally, the mold must fit in the machine such that at least two sides can be bolted to the 
platen of the machine. The mold can hang off the platens on the other two sides, but the 
molding area must not be outside the platen. The molding area must always be supported by 
the platen, see also Fig. 6.8. If the cavity is not supported, the injection pressure can easily 


6.8 Selecting the Right Machine for the Mold 89 
deflect the plates and cause flash in the part. Injection pressures can be very high, applying 
tremendous force on the mold base, and over time can damage the mold components, if the 
mold is not properly supported by the mold platens. On the other hand, the mold must not 
be considerably smaller than the platen. It must cover at least 70 to 75% of the area between 
the tie bars. This is especially true for toggle machines, where the clamping force is applied 
on the outside and not in the center of the platens. There is a possibility of platen deflection, 
if the mold is too small causing platen damage over time. The toggle system also provides 
reduced support in the center of the mold where the main injection pressure is applied. Even 
with adequate support pillars in the mold, there still could be deflection because of the lack 
of support, causing part defects. 

In regards to the mold height, every machine has a minimum and a maximum mold height 
that it can accept. The moving platen closes the mold and applies the set tonnage to the mold. 
Because of the limit on the travel distance during closing, the mold height needs to be greater 
than this limit. If the mold is less than the minimum mold height, the platen can never let 
the two halves of the mold touch and apply the tonnage. Therefore minimum mold height is 
important. On the other hand, the mold must be smaller than the maximum mold height in 
order to fit in the machine. 

The required mold open stroke will depend on the part, usually the part dimension in the 
direction of ejection. The open stroke should be such that the mold halves are far enough 
apart when fully opened so that the part falls out of the mold after ejection. The mold open 
stroke must be greater than the longest dimension of the part in the direction of ejection. 
For example, on a rectangular part as shown in Fig. 6.9, it should be the diagonal of the part. 
Even with this distance, there is still a danger of damaging the part because it may still hit the 
side of the mold as it falls off the ejectors. For this reason, the mold opening stroke must be 
set as wide as possible to avoid damage, but not such that cycle time is lost due to unnecessary 
movement of the mold. 

Cavities 
outside 
the platen 
area 
Figure 6.8 Cavities outside the molding area 


90 6 

Injection Molding 

Mold open 

Minimum mold open 
distance > max length 
of the part in any direction 
Figure 6.9 Minimum mold open distance 

6.8.2 Tonnage of the Machine 
The injection pressure of the plastic applies an outward force on the mold cavities, which 
works to separate the mold halves. This force must be counter balanced by the machine in 
order to keep the mold halves closed. If the plastic pressure is higher than the clamp force 
applied to keep the mold closed, the mold will open and the plastic will escape from the 
mold at the parting line where the mold splits open, causing part defects, typically flash. The 
force that keeps the mold closed is called the clamp tonnage of the machine. The applied 
clamp force is measured in tons. The rule of thumb for calculating the tonnage required for 
the part is given in Eq. 6.1. 

Required tonnage = (Projected area of the part × Number of cavities 

+ Projected area of the runner) × (Tons / in2 required for the resin) (6.1) 
Projected area is the 2-D area of the part looking in the direction of injection or the plane 
view of the part in the direction of injection. Figure 6.10 shows the shaded area as the 
projected area of a part. 

Depending on the plastic material properties, every material exerts a certain amount of force 
during the mold fill and then requires a certain amount of pressure to pack the part out. 
Typically, crystalline materials require 3.5 to 4.5 tons of clamp force per square inch of projected 
area, while amorphous materials require anywhere between 2.5 to 4.0 tons of clamp 
tonnage per square inch of projected area. The calculation is only a rule of thumb and other 
factors, such as wall thickness, plastic flow length, plastic flow direction, and presence of 
slides in the mold can have a significant effect on the required tonnage. In Fig. 6.10, the 
same part is shown to have injection points from two different directions. Using the above 
formula, the required tonnage when the plastic is injected from the side will be lower than 
when injected from the front. This does not mean that the part can be run on a lower tonnage 
press. The flow length would then play a role in the tonnage. 


6.8 Selecting the Right Machine for the Mold 
L 
L 
W 
H 
Projected 
area 
Projected 
area 
Direction 
of injection 
Direction 
of 
injection 
Figure 6.10 Part projected area in the direction of injection 

Tonnage is only required when the mold is filled. High injection pressures in an incompletely 
filled mold will not exert any significant force on the clamping unit. It is only when the mold 
is full that any additional input of material will cause the force to be exerted on the clamp. 
Therefore, in thick parts it will be the pack and hold pressures that will dictate the required 
tonnage in the mold. On thin-walled parts, depending on the length of flow, there could be 
an exception and during the filling process, even though the part is not filled, a force may be 
applied on the clamping unit. 

Tonnage calculation is very complex and not easy to predict. Computer simulation programs 
do an acceptable job in this calculation, but caution is warranted when applying the 
results. 

6.8.3 Percentage Shot Size Used 
For molding consistency, the percentage of shot size used is the most important factor and 
is often overlooked. The percentage shot size gives an idea of the amount of plastic injected 
into the mold with respect to the maximum amount of plastic the barrel can hold or the fraction 
of the shot size that is injected into the mold. The formula for this calculation is given 
in Eq. 6.2. 

% Shot Size used = ((((Part weight × Number of cavities) + Runner weight)) 

× (1.06/(Density of the plastic)))/(Shot size of the machine)) × 100 (6.2) 

The percentage shot size used must be always between 20 and 80% of the available shot size. 
A number below 20 % results in inconsistency of the amount of plastic being injected into 
the mold. The screw pressure and velocity need some time to build and achieve the set pressures 
and speeds. If the shot is very small, this phase can be inconsistent because not enough 
time is given for pressure and velocity to reach required levels. Moreover, the plastic that has 
now built up the pressure is suddenly stopped and the momentum is unpredictable, leading 
to large variations in the fill. In general a smaller shot will result in larger variation. The 
shot size must therefore be larger than 20 %. To ensure a more accurate fill, the minimum the 

minimum shot size should at least reach about 30 –35%. 


92 6 

Injection Molding 

However, the shot size should not exceed 80 %. As described in Section 6.1, the material 
needs to spend the required amount of time in order to go through the melting and homogenization 
process. A large shot size will transport the material quickly and the material will 
not have a chance to form a homogeneous melt for the injection shot. For example, during 
the startup of a machine, when the machine is being purged using high screw speed and 
back pressures, sometimes un-melted pellets can be seen coming out of the nozzle tip. This is 
because the pellets did not have enough time to melt and homogenize because of the higher 
percentage shot sizes used in purging. 

In the case of hot runner molds, there is a challenge of transferring the pressure applied to 
the screw through the hot runner, because the source of the force (the tip of the screw) is 
removed from the point of injection. Because plastic melt is compressible, the force is not 
easily and accurately transmitted. In this case, the minimum shot size must exceed 20%, 
depending on the volume of the melt in the hot manifold. Hot runner manufacturers can 
provide information on the volume of the hot manifold. This volume should not be used in 
the calculation but should only be used to estimate the minimum amount of required percentage 
shot size. 

6.8.4 Residence Time of the Material in the Barrel 
Residence time can be defined as the total amount of time the plastic resides in the injection 
unit. The total time from entering the feed throat to exiting the nozzle is called the residence 
time of the plastic in the barrel. The calculation is shown in Eq. 6.3. 

(Shot capacity of the machine) 

Residence time = × Cycle time 
((Part weight × Number of cavities) + Runner weight) 

× (1.06/(Density of the plastic)) (6.3) 

Every material has a recommended residence time in the barrel. Because plastics are heat 
sensitive, they will degrade when over-exposed to the molding temperatures. PVC is a prime 
example of a material that cannot be left in the barrel for long periods of time. It degrades 
quickly and releases hydrochloric acid, an irritant and hazard. Residence time numbers, 
typically in minutes, are provided by the material manufacturers. Maximum acceptable residence 
time for the same material can be different based on the molding temperature used. 
The higher the molding temperature, the shorter is the recommended residence time. In the 
case of a hot runner mold, the residence time in the hot manifold must also be added to the 
time in the barrel. Hot runner manufacturers can provide the volume of the hot manifold 

and this can be used in the calculation. 

Suggested Reading 

1. Chabot, J., The development of plastic processing machinery and methods. John Wiley and Sons, 
Inc. (1992) New York 
2. Osswald, T.A., Turng, L., Gramann, P.J., Injection Molding Handbook (2007) Hanser Publishers, 
Munich 

6.8 Selecting the Right Machine for the Mold 
3. Beaumont, J.P., Nagel, R., Sherman, R., Successful Injection Molding (2002) Hanser Publishers, 
Munich 
4. Rosato, D.V., Rosato, D.V, Injection Molding Handbook (2000) CBS, New Delhi, India 
5. Dray R., How to compare barrier screws, Plastics Technology, Dec. 2002, pg. 46 
6. Dealy J., Wissbun, K., Melt Rheology and its Role in Plastic Processing Theory and Applications 
(1990) Van Nostrand Reinhold 

Scientific Processing and Scientific Molding 

7.1 Introduction 
Several parameters determine a successful molding process. There are various speeds, pressures, 
times, and temperatures to be considered. Scientific processing encompasses an understanding 
of the underlying scientific principles of each parameter and the application of these 
principles to achieve a robust process and consistency in part quality. Scientific processing 
covers the complete molding process, from the time the plastic enters the facility to when it 
leaves as a finished product. A robust process is one that can accept reasonable natural variations 
or a small purposeful change in an input but still delivers consistent output. The term 
consistency means molding parts with the least variation in the quality of the part. The quality 
of the part can mean its dimensions, appearance, part weight, or any other aspect that is 
important to the form, fit, or function of the part. The variation should be from special cause 
variations and not from any natural cause variations. Special cause variations are variations 
that are caused by an external factor. For example, if the chiller unit shuts down, the mold 
temperature will change causing a change in the quality of the part. Natural cause variations 
are inherent to the process. Their effect can be minimized but not eliminated. For example, 
if the plastic used to mold the parts has 30% of glass fiber mixed in it, in every molded 
shot the amount of glass will not be exactly 30%. It will be slightly more or less, for example, 
between 29.7 and 30.3 %. This variation cannot be eliminated, but the mixing process can be 
improved and the variation can be reduced. 

Robustness and consistency should not be confused with parts being molded within the 
required specifications. Parts can be out of specifications but the process can be robust and 
the quality can be consistent. The goal of scientific processing is to achieve a robust process 
at each stage of the molding process the pellet is subjected to. 

The term Scientific Molding was coined by a two pioneers in the field of injection molding, 
John Bozzelli and Rod Groleau. Their principles and procedures are widely used today and 
are industry standards. Scientific molding deals with the actual plastic that enters the mold 
during the molding operation at the molding machine. The term introduced here is Scientific 
Processing, which is defined as the complete activity the plastic is subjected to from the 
storage of the plastic as pellets to the shipping of the plastic as molded parts. Scientific processing 
is applying scientific principles to each of the steps involved in the conversion of 
the plastic to the final product, see Fig. 7.1. This chapter deals with the understanding and 
optimization of this complete process. The focus is on the understanding and the application 
of the theories to each of these steps and then optimizing them. Successful process 
development results in a process that is robust and one that molds parts with the required 
consistency. 


96 7 

Scientific Processing and Scientific Molding 


Figure 7.1 The journey of the pellet and the critical factors that need to be controlled 

7.1.1 Process Robustness 
A process is considered robust when changes to the inputs have minimum effects on the 

quality of the part. The changes here can be intentional or may be due to natural variations. 

Naturally, intentional changes must be within reason. In general, a process becomes more 

robust as larger input changes can be introduced without adversely affecting the resulting 

output part quality. For example, after a certain injection speed is reached, the viscosity of 

the plastic remains constant. The viscosity curve is in a robust area and variations in injec


tion speed have little effect on the viscosity and therefore the amount of fill into the mold. At 

low injection speeds, a slight change in the injection speed causes a large change in the vis


cosity, resulting in shot-to-shot fill inconsistency. Therefore, this is not a robust area of the 

process and should be avoided. In addition, it must be understood that natural variations 

can never be eliminated. Taking these conditions into consideration will help ensure build


ing a robust and consistent process. 

7.1.2 Process Consistency 
A process is considered consistent when it meets the following two requirements. 

• 
All variations in the outputs of the process are a result of only natural cause variation. 
• 
The standard deviation of the variation is at a minimum value. 
For example, the cushion value is an output of the injection, pack, and hold phases. If the 
cushion value shows minimum variation, and a distribution curve of the cushion value over 
time is normal, then the process is consistent. In this case, the process under consideration 
would include only the injection, pack, and hold phases. 


7.1 Introduction 97 

A robust process will always produce parts of consistent quality because there is little varia


tion in the output. It also goes without saying that for the quality to be consistent, the process 

must be robust. For injection molding, whenever there is an inconsistency in part quality, 

the robustness of the process is usually suspect because the process is reflected in the part 

quality. In general, based on how robust the process is and on the required tolerance limits, 

we consider four possible resulting production process scenarios, as shown in Fig 7.2, which 

shows a representation of a run chart for a particular dimension. 

Figure 7.2a shows a process that is not robust because of dimensional changes in the the part. 
The first four data points are closer to the upper specification limit, but the next data point 
drops down towards the lower specification limit. There are some parts being molded out of 
specifications. Figure 7.2b shows the same process, however with increased tolerances; this 
process is producing parts within specifications. In both these cases, a special cause variation 
seems to be contributing to the inconsistent part quality. An attempt must be made to 
eliminate this variation even though in the second case, the parts are within the required 
specifications. Figures 7.2c and 7.2d both represent a robust process, because the quality 
distribution is normal. In Fig. 7.2c, the tolerance limits are such that this process although 
robust, produces parts out of specifications. In Fig 7.2d, the tolerances are wider than in Fig. 
7.2c and therefore the same process now produces acceptable parts. Clearly, the process in 
Fig 7.2d is the most desirable process. Setting of the tolerance limits is done by the product 
engineer. In some cases, the engineer does have the flexibility to open up the tolerances 

USL 
NOM 
LSL 
(a) Non-robust process with special cause variation producing parts out of specificatons. 
USL 

NOM 

LSL 

(b) Non-robust process with special cause variation producing parts within specificatons. 
Figure 7.2a,b Types of processes based on variation and tolerances 


98 7 

Scientific Processing and Scientific Molding 

(c)Robust process with common cause variation producing parts out of specificatons. 
USL 
NOM 

LSL 

USL 


NOM 

LSL 

(d) Robust process with common cause variation producing parts within specificatons. 
Figure 7.2c,d Types of processes based on variation and tolerances 

based on the form, fit and function of the part. If opening of the tolerances is not acceptable 
to the product engineer and if it is not possible with the current process setup to reduce 
the variation, alternative solutions such as selecting another plastic, changing the amount of 
filler, or using cavity pressure control must be considered. As mentioned earlier, an attempt 
must always be made to eliminate the special cause variation, even if the parts are within 
the required specifications. This makes part quality more predictable and the manufacturing 
process less vulnerable to molding defective parts. Another benefit of implementing the 
discipline of developing robust processes is a reduction in part inspection frequency and 
sample sizes. The goal of process development, using scientific principles and techniques, 
must be to establish a process that is consistent and well within the specification limits similar 
to the one shown in Fig 7.2d. Simply molding parts within the specification limits does 
not necessarily mean that the process is robust and stable. 

There are ways to improve the robustness of a process, reduce variation and improve consis


tency. The aim of process development should be to develop a stable and robust process. 
There are systematic steps that must be followed in order to achieve this goal. Unfortunately, 
these steps are often ignored because they are time consuming and can increase the num


ber of mold trial iterations. Often overlooked is the amount of time, energy, and materials 
that are wasted and scrapped due to production of non-quality parts: the mold needs con


stant attention of a technician to adjust the process to produce the parts within specification; 


7.2 Storage and Drying of Resin 99 
parts molded out of specification must be scrapped and re-run. This is a waste of material, 
machine time, and human resources. The time lost cannot be regained. Often, parts that are 
out of specifications are shipped to the customer where they will be discovered. This causes 
a loss of reputation, return of parts for rework, time consuming corrective action investigations, 
and the cost to scrap and remake the parts that cannot be reworked. With all the competition 
in a truly global market, efficiency in every area becomes an essential requirement. 
Consistency in output cavity-to-cavity, shot-to-shot and run-to-run are results of a robust 
process. Good molding practices start with a robust process development strategy. 

7.2 Storage and Drying of Resin 
Resin is supplied to the molder in a variety of ways. Most commodity resins, such as polyethylene, 
polypropylene, or ABS are typically used in very large volumes. The same material 
may be used in various products. Such resins are usually shipped to the molder in gaylords. 
For higher volumes, large silos are filled with resin which is brought in by trucks or even by 
rail cars. When the volume of material is not very large, such as for most engineering materials, 
the supplier usually provides resin in pre-packaged bags of 25 kg each. In some materials, 
a loss of properties can occur if the resin is not stored correctly. Some polyurethanes 
are examples of resins with shelf life limitations. Therefore, it is important to use this resin 
within the prescribed time specified by the manufacturer. In resins with shelf life limitations 
it is typically not the polymer that degrades, but rather the additives that can be time 
sensitive. 

Other resins, such as acrylic, must not be stored such that they are exposed to sunlight 
because this may result in a loss of color or transparency. The resin must also be stored in 
a dry area to avoid unnecessary absorption of moisture. Some resin manufactures prepackage 
hygroscopic resins in their dry/processing state and ship them to the customer in sealed 
bags. Such resins do not need drying and can be used directly at the molding press. However, 
un-used resin that was stored back on the shelf must be re-dried before being used again. 
Clear identification of the resin and keeping a log of all the materials in use is considered 
good manufacturing practice. Many times, a sample resin is brought in, some of it is used 
and the rest stored for later re-use. A date, project ID, and material ID must be recorded on 
the sample bag to ensure the history of this material can be clearly identified. 

7.2.1 Plastic Drying 
The topic of plastic drying has been discussed in detail in Chapter 4. Hygroscopic resins 
must be dried in order to avoid loss of properties, surface blemishes, and/or internal defects. 
The loss of properties in some resins is a result of the hydrolytic degradation of the resin. In 
other resins, the presence of the moisture in the resin results in surface defects, such as splay 
or internal defects, such as voids. Processing difficulties, such as gassing and foaming of the 
melt, as in the case of nylons may be encountered. For these reasons, resins must be dried 
before processing. The specific amount of drying time and the correct drying temperature is 


100 7 

Scientific Processing and Scientific Molding 

dependent on the base polymer resin. The times and temperatures for each resin is dependent 
on the strength of the chemical bond the water forms with the polymer. For example, 
PBT needs to dry at 80 °C (180 °F) for 4 hours, whereas polycarbonates need to dry at 121 °C 
(250 °F) for about 3 hours. 

Additives are often added to plastic to enhance their properties for specific applications and/ 

or to reduce their cost. Fillers such as glass and minerals are the most widely used additives 

by volume. Other additives include plasticizers, lubricants, flame retardants, heat stabiliz


ers, colorants, blowing agents, and biocides which are added to the polymers in small per


centages. These are usually low molecular weight compounds and/or oligomers. If the drying 

time is extended beyond the manufacturers recommended limits, it is possible to degrade 

these additives and/or to cause them to leave the resin. For example, with PBTs and nylons 

it was found that if the suggested drying times were exceeded, there was a danger of produc


ing defective or out of specification parts. Drying PBT resin for more than 8 to 10 hours pro


duced brittle parts and loss in surface appearance. Parts that normally appeared black with 

high gloss now appeared dull grey. Figure 7.3 shows that PBT exhibited a drastic drop in the 

impact strength after it was dried for more than 12 hours [1]. 

0.75 
0.80 
0.85 
0.90 
0.95 
1.00 
1.05 
1.10 
PBTMean Failure Energy (Joules) 
0 4 8 12 16 20 24 28 32 36 40 44 48 52 

Drying Time (Hours) 

Figure 7.3 Effect of drying time on the impact strength of PBT [1] 

Drying nylons for more than approx. 12 hours continually increased the viscosity of the plastic, 
causing constant adjustments to the molding process. The viscosity graph for nylon at 
different drying temperatures is shown in Figure 7.4 [1]. In this graph, nylon-4 represents 
nylon that has been dried for 4 hours and nylon-48 nylon that has been dried for 48 hours. 
Figure 7.5 shows the parts molded in the ‘injection only’ phase at various drying times. Parts 
molded within the ‘injection only’ phase are those that are molded with both pack and hold 
time and pack and hold pressure set to a zero value. Therefore the pack and hold phase are 
absent. With the same set process at the molding machine, as the drying time increases, the 
amount of part filling is less. This is a result of the increase in viscosity which reduces the 
flow of plastic. Overexposure or ‘overdrying’ must be prevented. 

The most efficient ways to prevent over drying are: 

• 
If the molding operation is not ready to be started after the material is dry, turn down the 
dryer temperature to about 80 °F, but keep the dryer running. Supplying the hopper with 

7.2 Storage and Drying of Resin 101 
10 
100 
1000
