Repository: jeyasaran/testfile

File: Suhas_Kulkarni_Robust_Process_Developmen.txt (part 7 of 14)
Suhas Kulkarni 
100 1000 10000 
Apparent Shear Rate (1/s) 
App. Shear Viscosity (Pa-s) 
NYLON-4 
NYLON-48 
Figure 7.4 Viscosity of nylon dried for 4 and 48 h [1] 


Figure 7.5 Parts molded using the ‘injection phase only’ with nylon dried for 4 hours and 48 hours 

room temperature dry air will keep the moisture out and will not have detrimental effects 

on the resin. 

• 
Size the hopper dryer such that the residence time of the plastic does not exceed the 
manufacturers’ minimum/maximum recommended drying times for the plastic. When 
the available hopper sizes are larger than required, it is recommended to retrofit the dryers 
with an adjustable level sensor and adjust the sensor to load only the required amount 
of material. 
• 
If the machine is going to be down for a long time (several shifts or days) after the drying 
has taken place, shut the hopper dryer off as soon as possible. 
Precautions: Drying may have a cumulative effect in some resins, such as PBT. The drying 
process permanently removes the low molecular weight additives, which are not recovered 
when the drying is stopped and the resin is returned to the shelf for the next run. With nylons, 
moisture can be reabsorbed back into the resin. The effects of overdrying for PBT and nylon 
mentioned here must not be considered typical results for other materials. The effects of over-
drying of other resins have yet to be studied because each resin and its additives are unique. 
Customized experimentation and testing will best suggest the type of drying control that is 
required. However, there is no real need to conduct this type of expensive and time consuming 
experimentation as long as the material is not exposed to excessive drying times. 


102 7 

Scientific Processing and Scientific Molding 

7.3 Setting of the Melt Temperatures 
Melt temperature selection should be the next step in the process development procedure 
once a material is ready to be processed or as the material is being dried. The material 
manufacturers provide processing data sheets that supply melt temperature information. In 
the case of amorphous materials, the range of recommended melt temperatures is wide, while 
for crystalline materials, the range is rather narrow, as was explained in Chapter 2. As a starting 
point, the mean of these recommended temperatures must be chosen as the target melt 
temperature. Note that the target melt temperature must be the actual melt temperature of the 
plastic and not the setting on the molding machine’s barrel temperature controller. During the 
course of developing a molding process, the melt temperature will be varied and the final process 
may have a different melt temperature as a result of the process optimization study. 

The temperature of the melt must be checked with the help of a melt pyrometer. A direct contact 
pyrometer is best suited for this purpose, because the probe is actually inserted directly 
into the melt to check the temperature. The 30/30 method of melt temperature measurement 
developed by RJG Associates is a commonly employed method. Here, the pyrometer probe 
is heated to a temperature of about 30 °F above the front zone temperature. The machine is 
then stopped on cycle, the nozzle retracted, and the melt purged. The heated probe is then 
immediately placed in the purge and the temperature is recorded after 30 seconds. The melt 
temperature must fall within the range of the recommended melt temperatures. In the case 
of crystalline materials, the melt temperature window is narrow, but in the case of amorphous 
materials, the melt temperature window is wide. 

It is very important for the processor to refer to the processing data sheet before the start of 
molding. Two materials from the same chemical family can have completely different processing 
temperatures. For example, the OQ family of polycarbonate supplied by Sabic Innovative 
Plastics has a recommended melt temperature range of 305 to 332 °C (580 to 630 °F), 
whereas for the SP family of polycarbonate from the same company, the recommended temperature 
ranges from 248 to 271 °C (480 to 520 °F). Setting the temperature too high for the 
low melt temperature resin will degrade the resin and produce unacceptable parts. Setting 
the melt temperatures too low for the higher melt temperature resin may result in equipment 
damage, such as a broken screw or screw tip. Unfortunately, such failures are not uncommon 
on the production floor. 

The settings for the machine barrel temperatures in order to achieve the right melt temperatures 
is different for amorphous and crystalline plastics. The barrel on a molding machine is 
divided into at least three heating zones and each of these zones can be set to a specific temperature. 
This results in a certain profile of barrel temperatures. As described in Chapter 6, 
the screw inside the barrel of the molding machine typically has three sections. Each section 
performs a particular function. The base of the screw is where the plastic pellets first come 
in contact with the screw. This part of the barrel is called the feed throat, it is designed to 
convey and then soften the pellets. The plastic must not melt here because if it did, it would 
stick to the barrel and/or the screw, preventing any additional material from conveying further. 
Therefore, the barrel temperatures closer to the feed throat must be set to the lower end 
of the recommended temperatures. The next section of the barrel is set at a higher temperature 
to start the melting process. The increase in the temperature of this zone depends on 


7.4 Setting Mold Temperatures 103 
Nozzel 
Amorphous 
Crystalline 
(Reverse profile) 
Feed throatZone 1 Zone 2 
Figure 7.6 Barrel heat profiles for amorphous and crystalline plastics 

the morphology of the plastic material. With crystalline polymers, the crystallites need considerable 
energy to soften and melt and therefore the increase in temperature is typically 
higher than for amorphous plastics. But since crystalline plastics can also be heat sensitive or 
cannot stand high temperatures for long periods of time, the temperature of the subsequent 
heating zones is reduced. This results in a heating profile that has a hump in the middle (also 
called a hump profile). In case of amorphous plastics, such a profile is not necessary because 
they need less energy to soften and can stand longer times in a heated barrel. The temperatures 
of the subsequent zones are higher and such a profile is called a conventional profile or 
regular profile. The different profiles are shown in Fig. 7.6. 

A hump profile can also be used for materials that are more difficult to melt or when the 

material viscosity is high. Understanding the different sections of the screw and their func


tions as described in Chapter 6 will further help in establishing a setting for the melt temper


atures. Typically, the nozzle temperatures are set within approx. 5 °C (or approx. 10 °F) of the 

desired melt temperature. 

7.4 Setting Mold Temperatures 
The processing data sheet provides the recommended mold temperature ranges that should 
be used. It is important to make sure that the actual mold temperatures are within this 
temperature range. The setting on a mold temperature unit (in case of water and oil units) 
is typically a few degrees higher because there is always a loss of heat that takes place during 
the transportation of the fluid. The actual mold temperature must therefore be measured. 
As discussed in the thermal transitions section of Chapter 2, the mold temperature is critical 
because it provides the energy for the molecules in the molten state to reach their final equi


librium resting states without creating molded-in stresses. 


104 7 

Scientific Processing and Scientific Molding 

The mold temperature is also critical for crystalline materials to provide the energy for crystallization 
because crystallization needs time and a certain temperature level. A mold that 
is set at a considerably lower temperature than the crystallization temperature of the plastic 
will yield parts that have inferior properties and/or will exhibit excessive post-mold shrinkage 
and warpage caused by the lower degree of crystallization in these parts. Amorphous 
materials are more forgiving. Because the molecules are randomly distributed, there is no 
‘preferred’ equilibrium place for the molecules. Therefore, some deviation from the published 
values is accepted. It is not uncommon to mold thick-walled ABS parts at mold temperatures 
of 15 °C (60 °F) although the minimum recommended values are above 38 °C (100 °F). 
Naturally, this does not imply that mold temperature deviation is acceptable for all thick-

walled parts molded from an amorphous resin. Each case should be assessed individually. 

7.5 The Injection Molding Cycle 
The basic phases of an injection molding cycle are shown in Fig. 7.7. The cycle starts with the 
mold closing and the buildup of clamp tonnage. Once the mold is clamped under the tonnage 
necessary to keep it closed under injection pressure, the injection of the plastic starts. 
This is followed by the packing phase and then the holding phase. Once the cavity filling is 
complete, the part is cooled down to or below its ejection temperature, the mold is opened, 
and the part is ejected out of the mold. During the cooling phase of the cavity, the reciprocating 
screw rotates to pick up new material for the next shot. This is referred to as the screw 
recovery phase. 

Optimization of each of these phases is extremely important in order to establish a robust 
process. The theory and optimization of each of the molding phases is described in the following. 
At the end of this chapter a recommended flow chart is provided. Before explaining 
the steps involving robust process development, we will recall some required basic 
concepts. 


Figure 7.7 The injection molding cycle 

7.5.1 Speed and Pressure 
To illustrate the phenomenon at hand, consider a gaylord filled with a packing material such 
as styrofoam that needs to be pushed across the hall at 1000 mm per minute. The task requires 
one person, so the force required to move the gaylord is one person and the speed is 1000 mm 


7.5 The Injection Molding Cycle 105 
Figure 7.8 Explanation of speed and pressure 

per minute. Now, if the Gaylord is filled with metal and the speed still needs to be 1000 mm 
per minute, the force required to perform this action may now require four people, see Fig. 

7.8. The force has changed, but the speed has remained the same. In other words, as the resistance 
to movement changes, the required force changes. Viscosity is the resistance to flow. 
Therefore in molding, the weight of the gaylord is synonymous to the viscosity of the plastic. 
The speed of the gaylord is synonymous to the injection speed. The force is synonymous to the 
required injection force needed to move the screw at the set speed. The force is represented in 
terms of the applied pressure to the screw. Pressure is the force divided by the cross sectional 
area of the screw; this is further explained in Sec. 6.5 under the topic of intensification ratio. 
7.5.2 Pressure Limited Process 
In the same example above, if there were only three people instead of four to move the 
gaylord of metal at 1000 mm per minute, the required speed cannot be reached. In injection 
molding that means, if the screw needs 2500 psi of injection pressure to move at 5 in/s but 
the machine is only capable of producing 2200 psi of the 2500 required, then the screw will 
never reach the required speed. The limited supply of pressure will limit the injection speed 
to the speed attainable at 2200 psi. When this situation exists, the process is said to be pressure 
limited. 

7.5.3 Injection, Pack, and Hold 
The process of filling the cavity can be divided into three phases: injection, pack, and hold. 
During the injection phase, the mold cavity is completely filled with the molten plastic. The 
plastic begins to cool down as soon as the plastic hits the walls of the mold and forms an 
outer frozen skin. As the injection continues, the plastic flows in between the frozen layers. 
The aim of the injection phase is to get the cavity completely filled with molten plastic. As 


106 7 

Scientific Processing and Scientific Molding 


Figure 7.9 Representation of the injection, pack and hold, and the cooling phases 

the plastic begins to cool, the molecules start to get closer to each other, resulting in shrinkage. 
At this point, if the addition of plastic were stopped, the parts would be under-packed 
and would exhibit a defect known as sink. Sink shows up as depressions on the surface of the 
part. Therefore, to avoid this and to compensate for the volumetric shrinkage, the injection 
phase is followed by the packing phase, where the required amount of plastic is packed into 
the mold. The required amount is equivalent to the volumetric shrinkage. At the end of this 
phase, the amount of plastic in the cavity must equal the theoretical weight of the part. The 
theoretical weight is equal to the solid density of the plastic multiplied by the volume of the 
cavity. Any less plastic in the cavity will result in an under-packed part and any more will 
result in an over-packed part. 

The molten plastic enters the cavity through the gate. If this area freezes off, further filling of 
the cavity is impossible. Therefore, the gate must be large enough to prevent plastic freeze-
off during the injection and pack phases. After the packing phase, the molten plastic is under 
very high plastic pressures, somewhere in the range of 35 to 70 MPa (5000 to 10000 psi), 
depending on the part. If the pressure on the screw is removed at the end of packing phase, 
the high pressure inside the cavity will force the melt out of the cavity. Therefore, a certain 
amount of pressure must continue to be applied in order to hold the melt inside the cavity. 
Care must also be taken not to apply excess pressure because that will pack in more than the 
required amount of plastic in the cavity and over-pack the part. This balance of pressure is 
called holding pressure and this phase of the injection process is called the holding phase. 
The holding pressure must be applied until the gate is frozen; this time is referred to as holding 
time. The gate must be frozen before the pressure behind the screw is released, otherwise 

the plastic inside the cavity will be forced out of the gate by the high pressure in the cavity. 
Figure 7.9 shows injection, packing, and holding phase. 

It is difficult to determine the switchover point between pack and hold without employing 
some advanced methods, such as using cavity pressure measurement equipment. For the 
most part, pack and hold are taken as one phase and are usually called the holding phase. 
In many cases, the processes are set with profiles on the holding pressure to yield acceptable 
parts via trial and error. In doing so, the processor has actually set up a process that has 
a pack and a hold phase but is not aware of it or has not been able to distinguish the two 
phases from each other. Under-packing results in defects such as sinks and internal voids in 
the parts. Such parts usually exhibit some amount of post-molding shrinkage as well. Over-
packed parts can have molded-in stresses that usually get relieved after the parts are ejected, 
resulting in defects such as warpage or premature failure. 

7.5.4 Decoupled MoldingSM 
The term Decoupled MoldingSM was coined by Rod Groleau of RJG Inc. (see Fig. 7.10). During 
the injection phase, the cavity is filled with molten plastic. The volume of melt injected dur



7.5 The Injection Molding Cycle 107 
Figure 7.10 The concept of Decoupled MoldingSM ( Decoupled Molding is a service mark of RJG Inc.) 

ing the injection phase must be equal to the collective volume of the cavities and the runners. 
(Note that melt density is lower compared to solid densities.) Once this volume of plastic 
is present in the mold, the injection phase is followed by the packing phase which is then 
followed by the holding phase. Before such an understanding was developed by the molding 
industry, molders would either overpack or underpack the mold with molten plastic 
and would apply the pack and hold phase based on some previous experience. To stress the 
importance of the separation of the phases and educate the molders, the term Decoupled 
MoldingSM was introduced (see Fig. 7.10). Since each phase has a specific reason, they must 
be decoupled from each other and controlled separately. 

According to RJG Inc., decoupled molding can be described by three different steps: 

Decoupled I, Decoupled II, and Decoupled III. In Decoupled I, the fill is accomplished via 

controlled velocity to a volumetric set-point before switchover to hold, where the plastic 

is held at a set pressure with no velocity. Melt inertia packs the mold. In Decoupled II, the 

mold is filled as quickly as possible to a set volume and the second stage hold is used to pack 

and hold the plastic in the mold. In Decoupled III, the mold is quickly filled to a set volume, 

packed to a cavity pressure set-point using a controlled velocity and then held until the gate 

is frozen. The phases are separated for understanding and control, but the screw is contin


uously moving during each of the three phases all of which are completed with one single 

stroke of the screw. 

Decoupled molding provides the best control over the molding process and offers the most 
consistency. It is common practice to fill the cavity to 95 –98% capacity during injection 
before entering the pack and hold phases because, in decoupled molding, the goal is to make 
sure the mold is not filled more than 100% during the injection phase. Targeting 95 –98% 
provides a small margin of safety to make sure that the part is not excessively filled. The 
second reason is to compensate for the momentum of the screw during injection, which 
allows the melt to slow down before the start of the next phase. The packing phase is a less 
dynamic phase because we are only packing at the rate of shrinkage that is taking place in the 
cavity. A slowdown is therefore essential to insure the mold is not over-packed and or blown 
open and flashed. 


108 7 

Scientific Processing and Scientific Molding 

7.5.5 Intensification Ratio (IR) 
The concept of IR has been explained in detail in Chapter 6, see also Fig. 7.11. For hydraulic 
machines, the IR is the ratio of the cross sectional area of the hydraulic ram where the injection 
pressure is applied to the cross sectional area of the screw. The hydraulic pressure multiplied 
by the IR is equal to the plastic pressure present at the tip of the screw. For example, an 
IR of 10:1 means that a hydraulic pressure of 800 psi will provide a plastic pressure of 8000 
psi at the tip of the nozzle. In other words, it is an amplification factor. 

7.5.6 Screw Speed 
The setting of the screw speed is another critical parameter, especially when it comes to 
crystalline materials. The shear from the rotating screw contributes a significant amount 
of energy to help melt the plastic. During the machine cycle, when the material is being 
processed through the barrel, the heat from the heater bands alone is not sufficient to melt 
the crystallites. The additional heat required is supplied by the shear energy created by 
the rotation of the screw. High screw speeds generate high shear and help in melting the 
crystallites. 

Screw speeds must be set such that the screw recovery time is always less than the cooling 
times. The mold does not open until the screw recovery is completed and the cooling times 
are reached. If screw recovery takes longer than cooling time, the effective cooling time 
increases because the mold is still closed. In this case, the screw recovery time becomes the 
controlling parameter. The rule of thumb is to have the screw recovery completed approximately 
two seconds before the cooling time is reached. This is acceptable in some cases; 
however, it is not always practical. While molding crystalline resins, high screw speeds are 
required and, depending on the part, a longer cooling time may also be required. For example, 
the screw recovery may be completed in 4 seconds, but the required cooling time may be 
10 seconds. In such cases, there is a significant delta between the two time intervals. Slowing 
down the screw speed will result in loss of the required shear and deteriorate the melt homogeneity. 
In such cases, the rule of thumb will not be applicable. In other cases, regardless of 
the morphology of the resin, where the cooling times are long, a very slow screw speed will 
also induce inconsistencies in the melt homogeneity or in the amount of the melt that is 
metered in by the screw for the next shot. Some amount of shear energy is always required to 
melt the plastic and improve the melt homogeneity. Looking at a cross section of the molding 
machine barrel with the plastic and the screw inside, the heater bands are on the outside, 
followed by the barrel, the plastic, and the screw. The plastic is a bad conductor of heat 
and therefore the inner layers of the plastic, closer to the screw, do not receive sufficient heat 
from the heater bands. The plastic is molten but the melt is not homogeneous. The shear 
from the rotating screw is what provides the required energy to melt these inner layers and 
contributes to melt homogeneity. 

Recommended screw speeds are provided by the material suppliers. However, the values are 
typically given in revolutions per minute (rpm). This is very misleading because, depending 
on the diameter of the screw, a given value of rpm will result in high shear for large diameter 
screws while the same value will result in low shear for a smaller diameter screw. The screw 


7.5 The Injection Molding Cycle 109 
Screw Diameter 
10 mm 
20 mm 
30 
30 
942 
1884 
Rev per min mm/minute 
Lower shear 
Higher shear 

Figure 7.12 Relationship between screw diameter, revolutions per minute, and surface linear speed 

speeds should therefore be specified in distance per time units, such as inches per second or 

meters per second. An example is given in Fig. 7.12. 
Highly filled plastics or plastics filled with long glass fibers typically require slower screw 
speeds to avoid a breakdown of the fibers. In these cases the screw design plays an important 
role in processing. Screw design also plays an important role in determining the melt homogeneity 
for different types of materials, depending on their shear sensitivity. In some cases, 
the cycle times can get longer because the available screw on the molding machine cannot 
generate enough shear heat to melt the plastic fast enough. Again specialty screws can make 
a difference here. 

7.5.7 Back Pressure 
The example of going down a ramp with a loaded cart illustrates the natural tendency to 
apply some force or resistance in the direction opposite to travel (see Fig. 7.13). This is done 
to better control the load and to gain consistency over the travel to avoid an accident. Similarly, 
as the screw moves back because of the buildup of plastic in front of the screw, an 
absence of pressure on the screw can cause the screw to move erratically. This loss of control 

Force applied in the 


direction opposite 
to travel to gain 
control going down 
the ramp 
Figure 7.13 Explanation of back pressure for control and consistency 


110 7 

Scientific Processing and Scientific Molding 

can lead to the screw reaching the shot size position inconsistently and prematurely, which 
in turn will result in process variations from shot to shot. In addition, the melt needs to be 
compacted in order to eliminate all gases and air that has built up during the screw recovery 
phase. Again, if the air and gasses are not eliminated, not only will the shot size be inconsistent, 
but the air and gasses will show up in the parts as voids, splay, or other surface or internal 
defects. Back pressure is also required to help in the mixing action of additives such as 
colorants. It is also essential in achieving good homogeneous melt and helps in the melting 
action of the pellets. 

The back pressure values provided by the material suppliers should be used as guidelines 
only. The applied back pressure actually used should be as low as possible to achieve 
the required result. The consistency in screw recovery time is a good indication that the 
back pressure being applied is sufficient. The variation in screw recovery time must not 
exceed +/– 0.2 to 0.5 seconds on small to mid size machines and approx. 1 second on larger 
machines. Too much back pressure can cause excessive shear in the material which can 
degrade the material. Some fillers, such as glass fibers, can break down with excessive back 
pressure resulting in a loss of properties in the final product. In non shear-sensitive materials 
(but also in some shear sensitive materials) degradation of certain low molecular weight 
additives can result in the formation of gasses. This will increase the number of defects 
in the final parts and over time cause the vents in the mold to build up with residue and 
become clogged. Vents on the parting lines are easy to clean; however, the internal vent 
components, such as vent pins, are difficult to clean without pulling the mold from the 
machine and dismantling it. Excessive back pressure can also result in increased wear of 
barrel and screw components. 

7.6 Process Optimization – The 6-Step Study 
7.6.1 Step 1: Optimization of the Injection Phase –Rheology Study 
All plastic melts are non-Newtonian. This means that their viscosity does not remain con


stant over a given range of shear rates. In the strict sense, the rheological behavior of a plas


tic is a combination of non-Newtonian and Newtonian behavior. At extremely low shear 

rates, which are rarely encountered in injection molding, the plastic is Newtonian; but as 

the shear rate increases, the plastic tends to exhibit non-Newtonian behavior. Interestingly, 

as the shear rates increase further, the plastic tends to act more and more Newtonian after 

an initial steep drop in viscosity. In Figure 7.14 the plastic viscosity is plotted on a log-log 

scale and in Figure 7.15 the plastic viscosity is plotted on the linear scale. Both graphs are for 
PBT and are plotted from identical data, the only difference being in the scale type. 

On the linear scale graph it can be seen that the change or drop in viscosity is much greater 
at lower shear rates as compared to higher shear rates. This happens because with increasing 
shear rate, the polymer molecules start to untangle from each other and start to align themselves 
in the direction of flow. This reduces the resistance to flow (the viscosity). The plastic 
tends to get more Newtonian at higher shear rates. Although there is still a continuing drop 


7.6 Process Optimization – The 6-Step Study 111 
10 
100 
1000 
PBT-4 
App. Shear Viscosity (Pa-s) 
100 1000 10000 
Apparent Shear Rate (1/s) 

Figure 7.14 Viscosity of PBT represented on the logarithmic scale 

800 

App. Shear Viscosity (Pa-s) 

600 
400 
200 

0 
Apparent Shear Rate (1/s) 

PBT– 4 
0 2000 4000 6000 8000 


Figure 7.15 Viscosity of PBT represented on the linear scale 

in the viscosity, the change is not as significant as at the lower shear rates. Figure 7.16 illustrates 
this phenomenon. For the sake of discussion, we shall refer to these regions as non-
Newtonian and Newtonian regions. These are no truly Newtonian regions and the slope of 
the line depends on the nature and properties of the plastic. Typically, crystalline materials 
tend to have a flatter region compared to amorphous materials since the viscosities for crystalline 
materials are lower, facilitating the ease of orientation. 

During injection molding, the material is subjected to high shear forces during the injection 
phase. The shear rate is proportional to the injection speed. If the shear rates are low and are 
set in the initial non-Newtonian region of the curve, then small variations in the shear rate 


112 7 

Scientific Processing and Scientific Molding 

No orientation 
Some orientation 
Maximum orientation 
Injection Speed 
Viscosity 
Direction of flow 
25000 
20000 
10000 
5000 
0 
0 
10 20 30 40 50 60 70 80 90 100 
15000 
Figure 7.16 Orientation of the molecules in the direction of flow at different injection speeds 
(shear rates) 

will cause a large shift in the viscosity. Since there is always some natural variation, the mold 
filling will be inconsistent and will therefore result in shot-to-shot inconsistencies. However, 
if the injection speeds are set to higher values, the viscosity tends to be consistent. At high 
injection speeds, the shear rates are high and the effect of shear rate on the viscosity is not as 
significant as it was at low injection speeds. Small changes in injection speed result in small 
or almost no change in the viscosity of the melt. Figure 7.17 illustrates this concept using data 
that was generated on a molding machine. Any natural variation in the speeds will not have 
a significant effect on the cavity fill in the Newtonian region of the curve and it is therefore 
important to find this region of the curve and set the injection speed, and with that the shear 
rate, here. 

The viscosity curve can be generated at the molding machine for a given mold. This is known 
as ‘In-Mold Rheology Study’ or simply ‘Developing the viscosity curve’. A study by Mertes 
et al. [2] demonstrated that at high speeds the variations in the end of fill pressure were 
smaller compared to the variations at low speeds. Perturbations were introduced on purpose 
and two polypropylenes with high and low viscosities were used in the study. The results are 
shown in Fig. 7.18. 

The other advantage of using high injection speeds is the reduction of the effects of lot-tolot 
variations. Figure 7.19 is a compilation of viscosity tests performed on various lots of a 
certain grade of polycarbonate supplied to a molder on a specific project. Different lots of the 

same material can have different viscosities at the same injection speed. However, the difference 
is greater at the lower injection speeds. 


7.6 Process Optimization – The 6-Step Study 113 
25000 
20000 
15000 
10000 
5000 
10% Change in viscosity 
= 6996 psi-s change in viscosity 
50% change in viscosity 
= 118 psi-s change in viscosity 
0 
0 10 20 30 40 50 60 70 80 90 100 

Viscosity 

Injection Speed 

Figure 7.17 Effect of change in injection speed on the viscosity of the plastic in the non-Newtonian 
and Newtonian region 

250 

EOF Cycle Integral (MPas) 

200 
150 
100 
50 
0 

Shot Number 

Low Viscosity High Viscosity 
0 20 40 60 80 


Fast 
Medium 
Slow 
Figure 7.18 End of fill cycle integral data at various injection speeds for two polypropylenes of 
different viscosities [2] 

The procedure to determine the viscosity curve was first developed by John Bozzelli. The 
basic principle is based on the melt rheometer that is used to study the viscosity of plastics 
(see Chapter 3). The injection molding machine can also be treated as a rheometer, where 

the nozzle orifice is the die of the rheometer and the screw is the piston. The hydraulic pres


sure is applied to the molten plastic with the help of the screw. The pressure required to move 

the screw at a set speed is recorded. 


114 7 

Scientific Processing and Scientific Molding 


Figure 7.19 Viscosity of polycarbonate of the same grade but from different lots 

Procedure to Determine the Viscosity Curve at the Molding Machine 

Safety should always be given first priority when conducting any experiments. 

• 
Set the melt temperature to the one recommended by the manufacturer. If there is a 
range, set the temperature to the center of the range. 
• 
Set all the holding phase parameters to zero. This means that there will not be any holding 
phase but rather only the injection phase. 
• 
Provide a screw recovery delay time equal to the approximate time that would allow the 
gate to freeze off. This would be based on some past experience. For example, if for a similar 
part and material the gate freeze-off time was 5 seconds, set the screw delay time to 
about 8 seconds. This must be done so that there is enough time given for the material 
to freeze off in the mold before the screw back pressure is applied during recovery. If the 
material is not sufficiently cooled in the gate area, the cavity can fill because of the back 
pressure and the exact amount of material injected during the injection phase will not be 
known. 
• 
Set the injection pressure to the maximum available value. There is an assumption here 
that the mold and the machine are compatible in terms of shot size and plastic pressure 
usage. If the shot used is small or if the required pressure is considerably less than the 
maximum available, then set the pressure to lower values to avoid any mold damage or 
over-packing of the cavity. 
• 
Set the cooling time to a safe value such that the part will be cool and has reached the 
ejection temperature before mold opening. 
• 
The machine must be set to transfer on screw position. Set the injection speed to ‘slow’ 
and make a part. The part should be short. If not, adjust the transfer position to make the 
part such that it is filled only to about 50%. 

7.6 Process Optimization – The 6-Step Study 115 
• 
Incrementally increase the speed as close to the maximum as possible in small steps 
and make sure that the parts are still short. If the part is full, adjust the transfer position, 
such that the part is about 95 –98% full by volume. This means that at close to the 
maximum possible injection speed the parts are 95 –98% full with no holding time or 
pressure. If this is a multi-cavity mold, the part that fills the most must be the one that 
is 95 –98% full. 
• 
Make another shot and record the fill time and the peak hydraulic pressure at transfer. 
For example, the machine is set to 2200 psi but may require only 1850 psi to move the 
screw at the maximum speed of 5 in/s. If the hydraulic pressure was set to a value other 
than the maximum available and during the experiment the peak pressure matched the 
maximum value, the set pressure must be increased. The process must not be pressure 
limited. 
• 
Next, lower the speed by a small amount, for example from 5in/s to 4.5in/s or from 90% 
to 80 %. Note the fill time and the peak injection pressure. 
• 
Repeat the above steps until you achieve the lowest injection speed possible. Divide the 
range of available injection speed into about 10 –12 speeds so that you get the most data 
points possible. 
• 
Obtain the intensification ratio of the screw from the machine manufacturer. If this number 
is not available, use a value of 10. It is important to understand that the intensification 
ratio is necessary to calculate the plastic pressure. However, this should not be a show 
stopper for the experiment or the optimization process. Since this is a constant used in 
the equation, the graph will shift up or down respectively, but the profile of the graph will 
remain the same, which is of primary interest to us. 
• 
To get the viscosity, use the following formula: 
Viscosity = Peak Injection Pressure × Fill Time × Screw Intensification Ratio 

Plot the graph of viscosity versus injection speed. Figure 7.17 shows a typical viscosity curve 
generated at the molding machine. Table 7.1 shows a sample worksheet that can be used for 
the study. 

Table 7.1 Viscosity Curve Worksheet (Screw Intensification Ratio = 10.5) 

No Inj. speed Fill time Peak hyd. press Viscosity 
(in/s) (s) (psi) (psi-s) 
1 0.20 5.75 735 42263 
2 0.50 2.37 805 19079 
3 1.00 1.28 963 12326 
4 1.50 0.87 1112 9674 
5 2.00 0.68 1240 8432 

6 2.50 0.57 1339 7632 


116 7 

Scientific Processing and Scientific Molding 

Table 7.1 (continued) Viscosity Curve Worksheet (Screw Intensification Ratio = 10.5) 

No Inj. speed Fill time Peak hyd. press Viscosity 
(in/s) (s) (psi) (psi-s) 
7 3.00 0.50 1427 7135 
8 3.50 0.44 1504 6618 
9 4.00 0.41 1588 6511 
10 4.50 0.38 1663 6319 
11 5.00 0.36 1669 6008 

How to Use this Information 

Looking at the created curve, it is noticeable that the viscosity stays fairly constant after about 
50 % of the injection speed. Therefore, setting the injection speed to 60 % would ensure that 
the filling stage of the process will stay consistent. Any small natural variations will not cause 
large changes in viscosities resulting in shot-to-shot variations as it would at lower injection 
speeds. The injection speed must be selected closer to the “knee” part of the curve. This 
is where a shift in the viscosity and greater consistency can be observed. It is not advisable 
to inject the plastic as fast as possible for a couple of reasons. First, plastic materials can 
be shear sensitive and will degrade at higher shear rates or injection speeds. Second, it is 
always difficult to get the best venting possible in a mold because of the very valid concern of 
flashing plastic into the mold vents. For this reason mold makers are very conservative with 
vent depths and reliefs. A mold maker will typically machine in the smallest vent clearances 
possible, as vents are not a steel safe condition. Venting is also sometimes difficult in areas 
such as deep pockets or corners that are not on the parting line of the mold. A slower injection 
speed helps in such cases. Optimizing the injection speed through in-mold rheology is 
the first step to achieving a robust process. 

Cautions and Exceptions 

Generating the viscosity curve is a great tool to find out the effect of injection speed on the 

viscosity of the plastic. However it must not be used in all cases and there are exceptions. 
Insert molded components typically have inserts that need to be partially or wholly encapsulated 
with the plastic and in most cases, these parts are held inside the cavity. Injection 
of plastic at high speeds can easily dislocate and/or deform the insert, thus molding an 
unacceptable part. High speeds also tend to shear the material and in some cases cause 
gate blush or splay. Optical components can sometimes exhibit this problem, which necessitates 
that lower speeds be used. In addition, at higher speeds, gas must be vented from 
the mold very efficiently. Venting some sections of the mold can become tricky and difficult. 
In such cases, only the fastest possible speed without burning should be used. In these 
molds, the vents must be cleaned very frequently because any build-up will result in burning 
of the plastic. 


7.6 Process Optimization – The 6-Step Study 117 
Another practice that should be followed is to slow down the speed of injection before going 
into the second phase. This will ensure an accurate and repeatable switch-over point. If the 
screw is not slowed down before entering the holding phase, the momentum of the screw 
can influence the momentum of the melt causing inconsistencies. It is similar to applying the 
brakes before coming to a stop sign or entering the garage. 

In some molds it is not possible to continually make short shots because the parts can stay 
in the fixed side of the mold. In this case, an attempt must be made to find the 95 –98% full 
cut-off position at close to the maximum injection speed. There are a couple ways this can 
be done. First would be the method described earlier and would involve removing the part 
every time the short shot occurs. This will dictate that the machine be run in a semi-automatic 
mode. The second possible procedure would consider the volume of the melt required
