Repository: jeyasaran/testfile

File: Suhas_Kulkarni_Robust_Process_Developmen.txt (part 8 of 14)
Suhas Kulkarni 
to fill the complete cavity, equate this to the volume of the injection cylinder, calculate the 
required shot size and start the procedure by using about 95% of the shot size. In this procedure 
it is acceptable to add any holding pressure to fill the part so that it pulls away from the 
fixed side of the mold and stays on the ejection side during mold opening. The two values 
that are required in the calculation of the viscosity are the peak injection pressure and the 
fill time. These two parameters comprise the injection phase and can be obtained from the 
machine manufacturer. Therefore, what happens in the holding phase, which follows the 
injection phase, does not affect these values. Whether or not the parts get filled and packed 
out is not of concern. Not having any holding pressure or time and producing a short shot 
has its value; however, in cases where this is not possible, it is acceptable to fill the parts. 

When observing the short shots from a viscosity study, it is evident that the parts get shorter 

and shorter as the injection speed is lowered. The question that usually comes to mind here 

is why are the parts getting smaller if the shot size and transfer position is not changed? 

There are two phenomena explaining this condition. First, the viscosity of the plastic is being 
reduced with the decreased injection speed. One must remember that when the viscosity of 
the melt is lowered, its flow rate also becomes lower. Second, the momentum of the screw 
and the melt also reduces with decreasing injection speed. When the hydraulic pressure is 
abruptly cut off at the end of the injection phase, the screw and/or the melt can still travel 
further and fill the cavity due to the inertia of the screw. At higher injection speeds the 
momentum is higher and the viscosity is lower. 

The position of the screw can also be tracked by recording the furthest forward position it 
reaches during the injection phase. The cushion value displayed on the machine can be misleading 
because this number represents the position of the screw at the end of the holding 
phase and may not necessarily represent the furthest position of screw travel. In some cases 
a screw bounce-back can cause the cushion value to be higher. In case of electric machines 
there is no hydraulic pressure but instead a servo motor that controls the position of the 
screw. The servo system will stop the screw instantly with almost no momentum but the melt 
will still have some momentum. Pictures of a fill progression during a viscosity study series 
are shown in Figure 7.20. 

As the injection speed increases, the fill time will decrease and the shear rate will increase. 

However, the pressure required to maintain the injection speed is an aggregate of the indi


vidual pressures of the various phenomena taking place as the plastic melt travels to the end 

of fill. Therefore with increasing injection speeds, the required pressure can either increase 


118 7 

Scientific Processing and Scientific Molding 

Slow Speed Fast Speed 
Figure 7.20 Progression of fill during a in-mold rheology study from a slow to fast injection speed 

or decrease, depending on the dominant phenomenon. These phenomena and the resulting 
required pressures are described in the following. 

• 
As 
the 
melt 
hits 
the 
mold, 
it 
starts 
to 
cool, 
resulting 
in 
an 
increase 
in 
the 
viscosity 
of 
the 
plastic. This will result in an increase in the required pressure. 

• 
The 
flow 
channels 
in 
the 
mold 
typically 
call 
for 
progressively 
smaller 
cross 
sectional 
areas towards the end of the flow. Smaller cross sections result in higher required 
pressures. However, if the cross sections are generous, the resulting pressure may not 
change. 

• 
When 
the 
plastic 
first 
enters 
the 
mold, 
the 
layer 
of 
plastic 
next 
to 
the 
wall 
forms 
a 
frozen 
layer and the hot melt that is entering the mold now flows in between these frozen layers. 
This is also called fountain flow. This frozen layer gets thicker and thicker during the filling 
phase, again increasing the required pressure to move the screw at the set injection 
speed. With thick parts or generous flow channels this effect is not significant because the 
filling may be completed before the frozen layer is sufficiently built up. 

• 
Because 
plastics 
exhibit 
non-Newtonian 
behavior, 
with 
increasing 
injection 
speeds 
the 
viscosity drops and the pressure required to move the screw will reduce. 

7.6.2 Step 2: Determining the Cavity Balance – Cavity Balance Study 
A specific volume versus temperature graph was discussed in Chapter 2. The graph is shown 
in Fig. 7.21 with the areas that correspond to the different phases of the injection molding 
cycle. The injection phase corresponds to the plastic being in the melt phase and as the melt 
starts to cool, the pack and hold phase come into effect. When the pack and hold is done, the 
plastic is cooled down below the ejection temperature where it can be safely ejected out of 
the mold. 

Shrinkage is directly related to specific volume. As the pressure increases, the specific volume 
decreases. The packing pressure therefore affects the shrinkage of the part. The higher 
the packing pressure, the higher is the pressure of the plastic inside the cavity and the lower 
is the shrinkage. Therefore, to control the dimensions of a part, the packing pressure or cavity 
pressure must be controlled. Incidentally, this is the principle behind the use of cavity pressure 
sensing technologies that will be described in Chapter 12. 

Figure 7.22 shows the effect of cavity pressure on the length of a tensile bar. The tolerances 
are also shown on the graph. As the cavity pressure increases, the length of the tensile bar 
increases. 


7.6 Process Optimization – The 6-Step Study 119 
Crystalline 
Amorphous 
Semi-crystalline 
Cool Hold Pack Injection 
Shrinkage 


Figure 7.21 Effect of temperature on specific volume and the application to injection molding 

Now let us consider a two-cavity tensile bar mold. To mold tensile bars of equal length, the 
plastic pressure in each of these cavities must be identical. When the cavity fill is identical, 
the pack and the hold phases that follow will have the same effect and produce identical 
cavity pressures. If one cavity happens to fill less than the other, then at process switch-over 
from pack to hold, the cavity that fills first will get pressurized more, leading to higher cavity 
pressure and therefore a larger dimension. This will result in cavity-to-cavity dimensional 
variation. One cavity may replicate the first tensile bar dimension in the figure and the other 
may replicate the last one. When one is within specifications, the other may be out of speci-


Figure 7.22 Effect of cavity pressure on the length of a tensile bar 


120 7 

Scientific Processing and Scientific Molding 

fications. In addition, when the process windows are small, the cavity that fills first may end 

up with flash, even when the other cavity is still unfilled (short). 
Figure 7.23 shows parts from a two-cavity mold, where one part is short while the other 
exhibits flash. To avoid these issues, the flow of the melt into each of the cavities must be 
identical. Determination of cavity balance is therefore an important step during process 
development. 

There are several reasons for flow imbalances: 

• 
Flow channel variations: If the runners and the gates are not identical, there is more 
restriction to flow in one cavity than in the other. This will lead to a fill imbalance. 
• 
Venting variations: Vents are added to the mold in order to provide a pathway for air in 
the cavity to escape as it is being displaced by the plastic melt that is entering the cavity. 
Therefore, the vents must be capable of allowing air to escape from the cavity at a rate 
equal to the flow rate of the plastic into the cavity. Consider a worst case situation, where 
one cavity does not have any vents. In this case, the plastic would not be able to enter the 
cavity as fast as it could in the other cavity. There would be some amount of cavity fill 
due to natural venting, but it would be not nearly as effective as in the other cavity with 
the deliberate addition of vents. Therefore, if the size of the vents and the position of the 
vents are not identical, this will affect the fill pattern leading to dimensional variations in 
the parts. 
• 
Cooling variations: The mold temperature can significantly affect the flow of the plastic, 
especially with crystalline materials and parts with long flow lengths. Generally, higher 
mold temperatures result in higher flow rates of the plastic. Mold temperature will also 
affect the amount of shrinkage. Therefore, if the cooling is not identical in all cavities, 
the plastic will flow and shrink differently in each cavity, causing dimensional variations. 
A similar effect is seen when a water line is plugged or not connected correctly, causing 
one section of the mold to run hotter than another section where coolant is flowing 
properly. 
• 
Rheological flow variations: This topic was discussed in detail in Chapter 3. Consider the 
following example: in an 8-cavity mold with an H-shaped runner, the four inside cavities 
Flash 

Figure 7.23 Two-cavity mold with one cavity short and the second with flash molded in the same shot 

Short 

7.6 Process Optimization – The 6-Step Study 121 
will fill more than the outside cavities because there is a flow imbalance that results from 
the melt rheological imbalance even if the runner is geometrically balanced. To produce 
identical parts in all 8 cavities, it is imperative that the flow in the two pairs of inner cavities 
is balanced with the two pairs of outer cavities. Because of the inherent imbalance in 
an H-pattern 8 cavity mold, it is difficult to balance all eight cavities from a rheological 
perspective. 

Procedure to Determine the Cavity Balance 

In order to achieve cavity balance it is important to determine the reason(s) for any existing 
imbalance. First, the actual steel temperature in each cavity must be checked via a reliable 
method. Contact type probes work best. A thermal imaging system can also be very 
useful because it provides a quick picture even while the mold is running. Any difference in 
the cavity temperatures should be close (within a temperature difference of less than 2 °C or 
5 °F). 

Next, the incoming inspection of the mold should include a record of the runner and gate 
sizes which must be identical. If no such record exists, the runner and gates sizes must be 
inspected and recorded. Runners, and especially gates, wear over time. Tracking these data 
over time is very valuable. These two factors will determine if cooling and flow channel variations 
could pose a problem. The procedure outlined in the following will determine if any 
flow imbalance exists because of rheological or venting factors. 

• 
Set the holding pressure to zero. 
• 
Set the holding time to zero. 
• 
Set the screw recovery delay time to a value close to an estimated holding time, similar to 
the step in generating the viscosity curve in the previous section. 
• 
Set the cooling time to a value that will ensure that the part will be cool enough to 
eject. 
• 
Set the injection speed to the value obtained from the viscosity curve study. 
• 
With the rest of the settings identical to the viscosity study, start molding. Because this 
test is done immediately after the viscosity study, the settings must yield a short part. 
If there is a visible cavity imbalance, the cavity that fills the most of all cavities must 
still be unfilled. For example, in a four-cavity mold, if cavity number 4 fills first, then 
in this study start molding parts so that cavity 4 is about 98% filled. At this setting, the 
other cavities will now have filled less than the 98 %. All cavities will now be underfilled. 
Save the short shot and record the weights of each cavity. Take an average of at least two 
shots. 
• 
Next, generate a short shot series and record the cavity weights for each shot as in the 
step above. Depending on the size of the part, at least 3 to 4 progressing shots must be 
recorded, starting with the smallest short shot parts that are possible to make. Next, the 
data must be plotted on a chart similar to the one shown in Fig. 7.24. 

122 7 

Scientific Processing and Scientific Molding 

Table 7.2 shows an example of the worksheet that can be used to document the cavity balance 
study. 

Table 7.2 Cavity Balance Worksheet 

Cavity ID Part weight (g) 
10 % Part 25 % Part 50 % Part 75 % Part End of fill 
1 1.94 3.15 6.12 8.34 12.94 
2 1.92 3.14 6.20 8.21 12.85 
3 1.95 3.25 6.92 8.86 12.12 

4 1.95 3.36 6.55 8.52 12.82 

How to Use the Cavity Balance Information 

Figure 7.24 shows that at lower percentage fills, all the cavities filled evenly. However, as the 
fill percentage increased, cavities 6 and 7 began to fill less than the others. This effect was 
caused by the fact that the venting for these two cavities was not identical to the venting of 
the rest of the cavities. In cavities 6 and 7 vents were present but they were not as deep as the 
others. This prevented the air from getting out as fast as it needed to, which slowed down the 
fill of the plastic. 

Part weight 

10.0 

8.0 

6.0 

4.0 

2.0 

0.0 


12345 67 

8 


Cavity number 

Figure 7.24 Cavity balance graph 


7.6 Process Optimization – The 6-Step Study 123 
These cavity imbalances must be taken care of to achieve effective processing that will produce 
consistent parts within specifications. First, the vents must be checked and made identical 
with the rest. Variations in vent sizing can be considered a steel variation and should 
be checked as part of a new mold inspection procedure or routine preventative maintenance 
procedure. 

Another advantage of performing a short-shot series is that it will indicate whether the gate 

sizes are the same. In the example shown in Figure 7.24, initially all cavities filled identically, 

indicating hat the gate sizes were the same. 

Rheological imbalances can be fixed by altering the melt flow based on the principles and 
procedures developed by Beaumont Inc. Before the introduction of this technology, it was 
common to open the flow channels or the gates in order to balance out the flow. When cavity 
balance is discussed, it is not just the fill pattern that we are interested in. Ultimately, the 
quality of the melt that is delivered to the different cavities must be identical. The quality 
is defined not only by the flow rate, but also by the pressure and temperature history of the 
melt. Although modifying the runners and gates will balance out the flow rate, it will not balance 
out the pressures or the temperatures. 

The acceptable percentage variation depends on a variety of factors, the most important ones 
being the dimensional tolerances for the part and the available process window. A wider process 
window provides better chances of packing out all cavities. Although packed out, as 
described above, the cavity-to-cavity dimensions will be different because of the differences 
in cavity pressures. However, if the tolerances are wide enough and all parts are falling within 
specifications, the percentage variation can be considered acceptable. A wider tolerance and 
wider process window provide for a higher acceptable percentage of variation. Conversely, 
tighter tolerances result in a lower percentage of acceptable cavity-to-cavity variation. The 
final quality of the parts should be checked to see if there is a need to tighten up the balance 
between the cavities. For example, a Cpk value derived from a population that consists of all 
parts from all cavities is a good measure. 

The polymer morphology also plays a role here. Amorphous materials can tolerate more 
imbalance than crystalline materials. Amorphous materials do not shrink as much as crystalline 
materials and therefore cavity-to-cavity dimensional variations are smaller. At the 
same time, because crystalline plastics flow easier, they tend to flash easily, reducing the 
process window. Balancing out the flows between cavities helps improve the process window 
regardless of the morphology of the material and whether the tolerances are wide or 
not. 

Family Molds 

Family molds are molds that do not mold the same part in all cavities. It is common to 
build family molds for small production runs of assemblies. The balance of fill is important 
in family molds, too. Again, the concept here is the same as before, where the cavity 
pressure is the deciding factor for the dimensions. Typically in these cases, the gate and 
runner sizes are adjusted to balance out the fill. Depending on the configuration, the number 
of cavities and the cavity layout, a decision must be made on the type of cavity fill balance 
technique. 


124 7 

Scientific Processing and Scientific Molding 

7.6.3 Step 3: Determining the Pressure Drop – Pressure Drop Studies 
As plastic flows through the different sections of the nozzle and the mold, the flow front of 

the plastic experiences a loss of applied pressure because of drag and frictional effects. Addi


tionally, as the plastic hits the walls of the mold, it begins to cool, increasing the viscosity of 

the plastic, which in turn requires additional pressure to push the plastic. The skin of plas


tic that is formed on the internal walls of the runner system decreases the cross sectional 

area of the plastic flow, which also results in a pressure drop. Depending on the pump capac


ity of the molding machine, there is a limited maximum amount of pressure available to 

push the screw at the set injection speed. The required pressure to push the screw at the set 

injection speed should never be more than the maximum available pressure. If the pressure 

required is higher, the screw will never be able to maintain the set injection speed through


out the injection phase and the process is considered pressure limited. Initially the set speed 

may be reached, but as soon as the process becomes pressure limited, the screw slows down 

as shown in Fig. 7.25. 

During process development, knowing the pressure loss in every section of the flow path 
helps to determine the overall pressure loss and the sections where the pressure drops are 
high. The runner system of the mold can then be modified to reduce this pressure drop and 
achieve a better consistent flow. Sudden changes in pressure drop from one channel into 
another are also not desirable. The mold must be modified to reduce this pressure drop, if 
the process is pressure limited. The sections where there are sudden changes in the pressure 
must also be modified to achieve a better consistent flow. 

2000 
1500 
1000 
500 
0Nozzle Sprue Primary Secondary Gate Mid Part EOF 
Pressure (PSI) 
Max available pressure 
2500 
350 
458 
734 
1004 
1235 
1420 
2000 
Flow area 

Figure 7.25 Graph to determine the pressure drop through the mold 


7.6 Process Optimization – The 6-Step Study 125 
2000 
1500 
1000 
500 
0Nozzle Sprue Primary Secondary Gate Mid Part EOF 
Pressure (PSI)
Inj speed 
2500 
350 
458 
734 
1004 
1235 
Pressure drop 
Inj speed 
Max pressure 
Flow area 

Figure 7.26 Effect of a pressure limited process on injection speed 

Procedure to Determine Pressure Drop 

Consider the plastic flows through the following sections: the nozzle of the machine, the 
sprue, the primary runner, the secondary runner, the gate, and the end of fill. The procedure 
to determine the pressure drop is as follows. 

1. Set the machine process temperatures as described in Sec. 7.3 and set the injection speed 
according to the viscosity curve study. Set the holding pressures and times to zero and set the 
screw recovery delay time using the same procedure followed during the viscosity study. 
2. Set the machine to the maximum available pressure. 
3. Build a shot on the molding machine and take an air shot. Note down the peak pressure 
required to do so. 
4. Next, start molding but adjust the shot using the transfer position only and mold only the 
sprue while recording the peak pressure. 
5. Next, adjust the transfer position only and mold the sprue and the primary runner only 
while recording the peak pressure. 
6. Repeat step 5 and mold up to the end of the secondary runner only while recording the 
peak pressure. 
7. Repeat such that the plastic just enters the gate and record the peak pressure. 
8. Repeat such that the plastic fills 1/3rd and 2/3rd of the part and record the peak pressures. 
9. Repeat such that it just reaches the end of fill and record the peak pressure. 
10. Plot a graph of the peak pressure versus the flow section to generate the pressure drop 
graph. 

126 7 

Scientific Processing and Scientific Molding 

Figure 7.27 shows a typical graph generated from a pressure drop study. The study can also 
be done by reversing the steps taken. Start the study with a 95 – 98% part and work your 
way slowly backwards towards the sprue. Naturally one would know right away whether 
the mold is pressure limited but the study will indicate the section with the highest pressure 
drop. In some cases, molding just the sprue can create problems because it may get 
stuck inside the mold. In such cases, stopping the study at the end of the primary runner is 
acceptable. However, in all instances the pressure drop through the nozzle should always be 
measured and recorded. The pressure drop through the nozzle is inversely related to the size 

of the orifice. As the orifice size decreases, the pressure drop increases. During mold startup, 

the actual pressure drop through the nozzle must be compared to the recorded pressure drop. 
This will give an indication whether the right size and type of nozzle is installed on the 
machine. For example, the nylon type nozzle will have a slightly higher pressure drop com


pared to a conventional nozzle for the same diameter orifice. 

If any problems arise with the part filling during production, one of the first actions must be 
to pull the barrel back and check the pressure drop through the nozzle. Any debris, such as 
metal shavings stuck in the nozzle, can cause an increase in pressure drop. This loss of the 
pressure drop at the nozzle gets added to the sprue, the runner, the gate, and the part. If the 
process is close to being pressure limited, this can easily lead to short shots and defective 
parts. Moreover, the loss in pressure in the runner system leads to a loss in cavity pressure 
and therefore a change in dimensions, shown in Figure 7.27. The type and orifice size of the 
nozzle are therefore very important and must be recorded as part of the setup sheet. 

In hot runner molds the procedure should start with the nozzle and then continue with 
the section where the melt is first injected into the mold. The hot runner section of the 
mold must be considered as one flow section and then each subsequent flow section must 

EOF 

2500 

2000 

1500 

1000 

500 

0 


Max pressure 
Possible shorts & underfill 
2000 
1420 
Smaller nozzel ortifice 
1004 
1235 
458 
734 
Larger nozzel ortifice 
350 


Pressure (PSI) 

Secondary 

Gate

Nozzle 

Mid Part

Sprue 

Primary 

Figure 7.27 Effect of nozzle type and size on near pressure limited processes 

Flow area 


7.6 Process Optimization – The 6-Step Study 127 
be analyzed. If it is possible to manually inject the plastic at the set speed, an injection of the 
plastic into an open mold should be performed and the pressure drop should be recorded. 
For safety reasons some machines do not allow the processor to inject plastic at the full set 
injection pressure. In such cases, the data should still be recorded and the machine should 
be clearly identified on the setup sheet. Safety should be of primary concern and no safety 
features of the machine should be compromised. In the case of a hot runner mold, injecting 
through the manifold with the mold open can provide insight into the pressure drop through 
the hot runner system. Preferably, a piece of thick cardboard should cover the moveable side 
of the mold to prevent any splatter of plastic onto these surfaces. A cardboard shield should 
also be placed underneath the bottom of the mold for the purge and another over the top of 
the mold to prevent any unexpected burst of high pressure plastic from splattering above the 
mold and falling onto personnel near the machine. 

The pressure drop through the different sections of the part must also be evaluated. Thin 
sections in a mold require more pressure to fill and can make a process pressure limited. 
Although the runners and the gates are generously designed, the part can have restrictions 

that may cause a pressure drop. 

Table 7.3 is an example of a worksheet that can be used to document a pressure drop study. 

Table 7.3 Pressure Drop Study Worksheet 

Section Peak pressure 
(psi) 
Nozzle 236 
Sprue 454 
Primary runner 734 
Secondary runner 1004 
Tertiary runner 1248 
10 % part 1630 
50 % part 1837 

End of fill 2030 
How to Use this Information 

The maximum pressure used in the process should never reach the maximum available 

pressure on the particular machine. For example, if the maximum available hydraulic pressure 
is 2200 psi, the end of fill pressure should not reach 2200 psi. Typically, only up to 90% 
of the maximum available pressure should be used. In the generated graph, if the process is 
pressure limited or reaches more than 90 % of the maximum, steep increases in the required 
pressure between two sections must be identified. For example, if the required pressure to 
fill through the nozzle, sprue, primary and the secondary runner is 900 psi, and if through 


128 7 

Scientific Processing and Scientific Molding 

the tertiary runner the pressure increases to 1600 psi, this increase is significant compared 
to the increases in the previous sections. Modifications to the tertiary runner must be made. 
Increasing the diameter of the runner will help in reducing the pressure. 

7.6.4 Step 4: Determining the Process Window – Process Window Study 
As described earlier, the injection of plastic into the cavity can be divided into two main 

phases. The first phase is the injection phase where the mold cavity is completely filled with 

the molten plastic. The volume of the melt is equal to the volume of the cavity. The second 

phase is the packing and holding phase. The holding pressure must pack additional plastic 

material, equivalent to the volumetric shrinkage caused by cooling as the plastic makes con


tact with the cold mold walls. The various parameters that need to be controlled during this 

phase are packing pressure, holding pressure, packing time, and holding time. In most cases, 

packing and holding are not differentiated and are collectively called the holding phase. 

The packing phase consists of packing the cavity with plastic equal to the theoretical weight 
of the part. The theoretical weight is equal to the solid density of the plastic multiplied by 
the volume of the part. Any less plastic will result in an under-packed part while any more 
will result in a part that is over-packed. Under-packed parts show defects such as sinks and 
internal voids. Such parts usually exhibit considerable post molding shrinkage. Over-packed 
parts can have built-in stresses that usually get relieved after molding resulting in defects 
such as warpage or premature mechanical failure. The ideal pack and hold pressure is deter-

Center of window = 460,575 

HLD press 

825 
800 

775 
750 
725 
700 
675 
650 
625 
600 
575 

550 
525 
500 
475 
450 

425 
400 
375 

350 

Flash Process window 
Low 
melt 
temp 
High 
melt 
temp 
Short 

410 420 430 440 450 460 470 480 490 500 510 

Melt temp 

Figure 7.28 Process window study for amorphous materials – hold pressure vs. melt temperature 


7.6 Process Optimization – The 6-Step Study 129 
mined by evaluating the process window of the mold. Two process variables are varied to 
establish the process window. For amorphous materials, the holding pressure and the melt 
temperatures are the common variables that are used. For crystalline materials, because here 
the melt temperature range is narrow, the melt temperature is fixed to a medium value of 
the recommended values and the two variables that are selected are holding pressure and 
mold temperature. Holding pressure usually has the most impact on the quality of the part 
because it directly influences the specific volume and therefore part dimensions. Therefore, 
the significance of holding pressure applies to both types of materials. For amorphous materials, 
melt temperature usually has the higher impact compared to mold temperature. For 
crystalline materials, where the degree of crystallinity depends on the mold temperature, the 
two variables chosen are holding pressure and mold temperature. 

The process window is also called the molding area diagram. This is the area in which aesthetically 
acceptable parts are molded. The bigger the window, the more robust is your process. It 
must be noted that the process window provides only the range of processing parameters in 
which aesthetically acceptable parts are produced, also called the aesthetic process window 
(APW). Chapter 9 is dedicated to the different types of process windows. 

Dimensional data must be taken and the mold steel must be adjusted to move the dimensions 
to the center of the window in order for the process to be robust. Figures 7.28 and 7.29 
show the process windows for amorphous and crystalline materials, respectively. 

Outside the illustrated process windows, parts produced will not be acceptable because of 
defects such as sink, flash, or built-in stresses. Below the melt temperature limits, un-melted 

Center of window = 165, 580 

HLD press 

825 
800 

775 
750 
725 
700 
675 
650 
625 
600 
575 

550 
525 
500 
475 
450 

425 
400 
375 

350 

100 110 120 130 140 150 160 170 180 190 200 
Flash 
Process window 
Low 
mold 
temp 
High 
mold 
temp 
Short 
Mold temp 

Figure 7.29 Process window study for crystalline materials – hold pressure vs. mold temperature 


130 7 

Scientific Processing and Scientific Molding 

plastic may cause problems while above the temperature limit degraded plastic may render 
the parts unacceptable. With low mold temperatures the plastic may not have enough energy 
for crystallite formation. On the other hand, with mold temperatures higher than necessary 
for crystallization, cycle time may increase. The process is set to the center of this window 
so that any variations within the window would still yield cosmetically acceptable parts. The 
larger the window, the more robust is the process. 

Chapter 8 will define and further discuss the concepts of dimensional process window 
(DPW) and control process windows (CPW). 

Procedure for Determining the Process Window for Amorphous Materials 

The following details the procedure for developing a process window for amorphous materials 
using holding pressure and melt temperature as the two variables. 

• 
Set the mold temperatures to a medium value within the range of recommended mold 
temperatures. 
• 
Set the barrel temperatures to attain the lower value of the recommended melt 
temperatures. 
• 
Set the injection speed to the value obtained from the viscosity curve experiment. 
• 
Set all holding times and pressures to zero. 
• 
Set the screw delay time to a value as described in the viscosity study experiments, a number 
approximately equal to the estimated holding time for the part. 
• 
Set the cooling time to a value higher than what would be typically necessary (e.g., if the 
estimated cooling time is 10 seconds, set the cooling time to 20 seconds). 
• 
Start molding and adjust the transfer position to make a part 95 – 98 % full. 
• 
Let the process and the melt stabilize by molding approx. 10 shots of parts. 
• 
Now set the hold time to a value that makes sure the gate is frozen (in the next section we 
will learn how to optimize this time). The determination of hold time is typically based 
on previous experience. For example, for a 30% glass filled PBT or nylon with a gate size 
of 0.070”, the hold time typically ranges between 6 and 10 seconds. For this part of the 
experiment, we would set the hold time between 10 to 12 seconds. 
• 
Increase the holding pressure in small increments and record the pressure at which the 
first cosmetically acceptable part is made. There should be no shorts, sinks, or voids. 
• 
Record this pressure as the ‘Low Temperature – Low Pressure’ corner. 
• 
Increase the pressure further in similar increments and record the pressure at which 
there is evidence of an unacceptable result, such as part sticking in the mold, flash on the 
part, or warpage. Record this pressure as the ‘Low Temperature – High Pressure’ corner. 
• 
Repeat the last two steps, but this time at the high end of the recommended melt temperature 
range. This time the two extreme parameter combinations would be ‘High Temperature 
– Low Pressure’ and ‘High Temperature – High Pressure’ corners. 
• 
Joining these four corners will generate the process window or the molding area 
diagram. 
• 
Set the process to the center of this window. 

7.6 Process Optimization – The 6-Step Study 131 
Procedure for Determining the Process Window for Crystalline Materials 

The following is the procedure for developing a process window for crystalline materials 
using holding pressure and mold temperature as the two variables. 

• 
Set the melt temperature to a medium value in the range of recommended melt 
temperatures. 
• 
Set the mold temperatures to attain the lower value of the recommended mold temperature 
range. 
• 
Set the injection speed to the value obtained from the viscosity curve experiment. 
• 
Set all holding times and pressures to zero. 
• 
Set the screw delay time to a value as described in the viscosity study experiments, a number 
approximately equal to the estimated holding time for the part. 
• 
Set the cooling time to a value higher than what would be typically necessary (e. g., if the 
estimated cooling time is 10 seconds, set the cooling time to 20 seconds). 
• 
Start molding and adjust the transfer position to make a part 95 –98% full. 
• 
Let the process and the melt stabilize by molding the approx. 10 shots of parts. 
• 
Now set the hold time to a value that makes sure the gate is frozen based on previous 
experience. 
• 
Increase the holding pressure in small increments and record the pressure at which the 
first cosmetically acceptable part is made. There should be no shorts, sinks, or voids. 
• 
Record this pressure as the ‘Low Temperature – Low Pressure’ corner. 
• 
Increase the pressure further in similar increments and record the pressure at which 
there is evidence of an unacceptable result, such as the part sticking in the mold, flash 
on the part, or warpage. Record this pressure as the ‘Low Temperature – High Pressure’ 
corner. 
• 
Repeat the last two steps, but use the high end of the recommended mold temperature. 
This time the two extreme parameter combinations would be the ‘High Temperature – 
Low Pressure’ and ‘High Temperature – High Pressure’ corners. 
• 
Joining these four corners will now generate the process window or the molding area 
diagram. 
• 
Set the process to the center of this window. 
Table 7.4 is an example of a worksheet that can be used to document the process window 
study. 

Table 7.4 Process Window Worksheet 

Melt temperature Low hold pressure High hold pressure 
(°F) (psi) (psi) 
430 550 1050 

510 600 1100 


132 7 

Scientific Processing and Scientific Molding 

How to Use this Information 

The size of the process window is an indicator of how much variation the process will tolerate 
while still producing cosmetically acceptable parts. The aim is to have a wide process window. 
If the process window is very narrow, there is always a danger of molding parts with 
defects. For example, the graphs generated via the process window studies show that with 
a very small process window even natural process variations could cause occasional short 
shots or flash. A robust process is one that has a large process window and accommodates 
the natural variation inherent in the system. 

A mold that produces short parts and parts with flash at the same time does not have any 
process window. The mold must be fixed because it will be impossible to make acceptable 
parts. Molds with extremely small process windows usually have dimensional issues. The 
process at which the parts are cosmetically acceptable produces parts that are out of specifications. 
When a certain specification is achieved, the parts are usually not cosmetically 
acceptable. Achieving consistent production from such molds is a difficult task and the processor 
often has to continually adjust the process. A few molds with small process windows 
on the production floor can easily consume available resources and make a plant run inefficiently. 
Determination of the process window is the most important process engineering 

study of all and if nothing else, this is the one study that must be done. 

Cautions and Exceptions 

The process window described in this chapter is the cosmetic process window. Within this 
processing window parts can be molded that are cosmetically acceptable. The procedure 
calls out for increasing a certain process parameter, such as the holding pressure, to a limit 
where the parts would have a cosmetic defect such as flash or the parts stick in the mold due 
to over packing. However, consider a case where the parts do not flash even at high holding 
pressures or do not show any signs of over packing. In these cases, although there is no evidence 
of failure, the parts could very well be over packed. In such cases, the higher pressure 
at which cosmetically acceptable parts can be molded must not be taken as the upper limits 
of the process. An evaluation of the parts and the high pressure limits is required and the 
process must then be set accordingly. In such cases, cosmetic process windows can be misleading 
because part failures may not be seen until they are used in an assembly. 

7.6.5 Step 5: Determining the Gate Seal Time – Gate Seal Study 
The molten plastic enters the cavity through the gate. The mold filling phase is dynamic, 
during which melt temperature, pressure, and flow velocity are all changing with time. For 
the mold fill phase, time begins with injection, which is the start of the forward movement 
of the screw. As the cavity begins to fill and is nearly full, the pack and hold pressure phase 
starts. The melt flow velocity is reduced and the melt temperature simultaneously drops. This 
causes an increase in viscosity of the melt. The gate has a fixed cross sectional area. When the 
viscosity of the plastic in this and the surrounding area it drops to a value at which the plastic 
cannot flow anymore, the gate is considered frozen. The plastic molecules in the gate area 
are now immobile and cannot flow into the cavity anymore. The time it takes to reach this 
stage is called the gate freeze time. 


7.6 Process Optimization – The 6-Step Study 133 
24.9 

24.8 

24.8 

24.7 

24.6 

24.5 

24.4 

24.4 

24.3 

24.2 

24.1 

Hold time (s) 

Figure 7.30 Gate seal graph 

For an injection molding process, pressure must be applied to the melt until such time 
that the gate is frozen. If pressure is not applied for a sufficiently long time, either the part 
will be under-packed resulting in internal voids or sinks; or plastic pressure inside the cavity 
is high enough to flow back out of the cavity, which will also result in under-packing. The
