Repository: jeyasaran/testfile

File: Suhas_Kulkarni_Robust_Process_Developmen.txt (part 9 of 14)
Suhas Kulkarni 
second phenomenon usually takes place when the holding time is just a little shorter than the 
gate freeze time, while the cavity is full of pressurized plastic. Gate freeze time is a function 
of the type of plastic, gate size, gate design, and the processing parameters of the machine. 
A gate freeze study must be completed for every mold. A gate freeze study is a graph of part 
weight versus holding time. Once the gate is frozen, the part weight stays constant because 
plastic can no longer get into or out of the cavity. A constant part weight is an indication of 

gate freeze. Figure 7.30 shows a typical gate seal graph. 

Procedure to Determine Hold Time 

• 
Set the injection speed to the value obtained from the viscosity curve experiment. 
• 
Set the process at the center of the process window or towards the upper corner of the 
right hand side upper quadrant of the process window generated in the previous section. 
Holding pressure, melt temperature, and mold temperature values may influence 
the gate seal time. The higher the pressures and temperatures, the easier is the movement 
of the plastic into and out of the cavity. Higher temperatures will also increase the time 
it will take to freeze the gate. The aim should be to make sure that anywhere in this pro-
Part weight 

Gate seal 
Possible 
overpacking 
012345 678 



134 7 

Scientific Processing and Scientific Molding 

cess window the gate must always be sealed and therefore conditions towards the higher 
extremes of the pressures and temperatures must be considered. 

• 
Set the cooling time to a value to ensure that the part is cooled before ejection. 
• 
Drop the holding time to zero and again set the screw delay time as described in the viscosity 
study. 
• 
Start molding approximately 10 shots. 
• 
Increase the holding time to one second and collect a shot. 
• 
Increase the holding time in increments of one second and collect the shots up to a holding 
time value at which the gate should be frozen. 
• 
Weigh the shots and plot a graph of part weight versus time. 
• 
Determine the gate seal time. The gate seal time is the time after which the part weight 
stays constant. 
Table 7.5 is an example of a worksheet that can be used to document a gate seal study. 

Table 7.5 Gate Seal Study Worksheet 

Hold time Part weight 
(s) (g) 
1 12.98 
2 13.26 
3 13.84 
4 14.06 
5 14.12 
6 14.23 
7 14.23 

8 14.23 
How to Use this Information 
The hold time must be set to approx. 1 second longer than the gate seal time. This will ensure 

that the gate will always be sealed before the end of the holding phase. The set cooling time 

starts at the end of the holding time. The plastic begins to cool as soon as it hits the walls of 

the mold. Therefore, actual cooling time is the sum of the injection fill time, pack and hold 

time, and the cooling time. This total cooling time is one of the factors that define the qual


ity of the part. If the holding time is reduced by 0.5 seconds, this time must be added to the 

cooling time and vice versa. It is therefore best to add 1 or 1.5 seconds to the hold time to 

ensure gate freeze and then reduce the cooling time by the same amount, keeping the total 

cooling time the same. In an attempt to reduce cycle time, some processors add only about 

0.5 seconds to the gate seal time. This may not be the most optimum setting. 

7.6 Process Optimization – The 6-Step Study 135 
Cautions and Exceptions 

With a gate seal study the time at which the gate seals off or is frozen is determined. However, 
if the part needs a large gate, the seal-off time can be very long. In such cases, if the pressure 
is applied for longer than the required time, there is the risk of over-packing the part. Sprue-
gated components are good examples of this problem. In such cases, the parts must be evaluated 
to find out the ideal pack and hold time. If the part weight stays constant during an 
initial section of the holding time and if with a further increase in holding time there is a 
sudden increase in the part weight, this can be evidence that the part is being over packed, 
especially in the gate area. Because the plastic behind the gate and in front of the gate is probably 
still soft, the extra time causes the frozen gate section to dislocate, forcing more plastic 
into the cavity. Since the rest of the plastic in the cavity is cooling down and viscosity is very 
high, the excess pressure from the fresh plastic does not get distributed or compensated for 
and builds up stress in the gate area. This weight increase is shown with the dotted line in 
Fig. 7.3. In materials such as low density polyethylenes, excessive times may force the cold 
plastic into the cavity, increasing the part weight. This problem may also be caused by short 
flow lengths from the sprue to the gate, which facilitates easier pressure transfer. 

7.6.6 Step 6: Determining the Cooling Time – Cooling Time Study 
The plastic starts to cool down as soon as it hits the walls of the mold. Once the holding time 
is over, the set cooling time counter starts. The mold remains closed until the end of the cooling 
time. The mold then opens and the part is ejected. Before the mold opens, the part must 
reach the ejection temperature of the plastic. If the part is ejected before it reaches ejection 
temperature, the part is too soft and will get deformed during ejection. Warpage can also 

be an issue. Excessive cooling time is a waste of machine time and therefore profits. Cooling 
time should also be set so that the part dimensions remain consistent and the process 
is capable of molding acceptable parts over time. The procedure to determine the optimum 
cooling time is relatively simple and involves molding parts at various cooling times and 
measuring their dimensions. The procedure is outlined in the following. 

Procedure to Determine Cooling Time 

• 
Set the process with the process conditions determined by the viscosity study, process 
window study, and the gate seal study. 
• 
Mold three shots at various cooling times. 
• 
Measure the critical dimensions. 
• 
Plot a graph of dimension versus the cooling time. 
• 
Analyze the data to see how the critical dimensions are changing with the cooling time. 
• 
Decide on a cooling time that best fits the data. 
• 
Run 30 shots at this cooling time and perform a statistical analysis to determine the process 
capability at this cooling time. 
Determination of the right cooling time can become complicated. For parts with thick sections 
it is difficult to measure the internal temperature in the center of the thickest section. In 


136 7 

Scientific Processing and Scientific Molding 

0.144 
0.156 
0.168 
0.180 
11 14 17 20 
2.8656 
2.8657 
2.8658 
2.8659 
Dimension A (in) 

2.8656 
2.8655 

2.8654 
2.8654 
2.8653 
2.8652 
2.8651 

0.132 

0.120 
0.108 
0.096 
0.084 
0.072 
0.060 

Dimension B (in) 

8 

Cooling Time 

Figure 7.31 Cooling time study graph 

some parts of the mold, it is difficult to get enough cooling and therefore cooling times have 
to be increased to allow time for additional heat transfer. In some cases, the mold temperature 
will take a couple of hours to stabilize. 

Figure 7.31 shows that some dimensions may be more sensitive than others. Dimension B 
is not influenced by the changes in cooling time. However, Dimension A changes with the 
cooling time. The target value for dimension A is 2.8656”. Therefore, the cooling time can 
either be set at approx. 17 seconds, or steel changes have to be made to run the mold faster 
and achieve the same dimensions. Identifying the lower and upper limits in Fig. 7.31 will also 
present a graphical representation of where the cooling time can be set. 

Table 7.6 Cooling Study Worksheet 

Cooling time Dimension 1 Dimension 2 
(s) (in) (in) 
8 1.552 0.253 
10 1.553 0.253 
12 1.554 0.254 
14 1.554 0.254 
16 1.555 0.254 


7.6 Process Optimization – The 6-Step Study 137 
Cycle time is the most important factor because it directly impacts the bottom line profit of a 
molding operation. In most cases, if the process is capable at shorter cooling times, changes 
in the mold steel may achieve the same dimensions at shorter cycle times. The cooling time 
is usually the major part of the molding cycle. Therefore, optimization of cooling time is critical 
for profitability. Figure 7.32 shows the typical cycle time break-down for all phases of the 
molding process. Part design and mold design can have a significant impact on the actual 
cycle time required for each phase shown in the pie chart of Fig. 7.32. A long thin part may 
only need a short cooling time; however, the mold may need to stay closed much longer to 
complete the screw recovery phase. Ideally, the recovery time would not exceed the time 
required to cool the part for ejection from the mold. However, part design, mold design, and 
machine selection can all have significant influence on the actual cycle times required for 
each phase of the injection process. 

Table 7.6 is an example of a worksheet that can be used to document a cooling time study. 

Eject 

Mold close 

Open 
Inject 
Pack & hold 
Cooling 
Figure 7.32 Typical cycle time break-down 

7.6.7 Optimization of Screw Speed and Back Pressure 
There are no scientific experiments that can be easily performed to optimize screw speed 
or back pressure. The screw speed should be set such that the screw always recovers before 
the end of the cooling time. For crystalline plastics, higher screw speeds are recommended 

because the melting of the crystallites requires high energy that can be supplied by the shear 
of the rotating screw. The heat from the heater bands may not always be sufficient to produce 
a homogeneous and uniform melt. Highly fiber filled plastics or those filled with long fibers 
typically require slower screw speeds to avoid fiber breakage. Some shear sensitive materials, 
such as PVC, also require low screw speeds. The optimum back pressure is the lowest 
pressure possible to keep the screw recovery time consistent and avoid any surface and/or 
internal defects visible on the part. Surface defects would include splay and internal defects 
would include bubbles and voids. 


138 7 

Scientific Processing and Scientific Molding 

7.6.8 Post-Mold Shrinkage Studies 
When the parts are ejected from the mold, they are below the ejection temperature but are 
still warm. If the temperature of the part is above the glass transition temperature, the molecules 
have enough energy to move and settle down into their equilibrium positions. This 
movement results in additional shrinkage and therefore a dimensional change of the part. 
If the glass transition temperature (Tg) of the plastic is below room temperature, the phenomenon 
continues until equilibrium between ambient and Tg-temperature is reached, causing 
even more excessive shrinkage. Because this shrinkage takes place outside the mold and 
after molding, it is called post-mold shrinkage. Thermoplastic elastomers are common materials 
with low glass transition temperatures exhibiting high post-mold shrinkage. The rate of 
shrinkage is directly proportional to the temperature of the plastic and follows an exponential 
decline with time after ejection. The highest shrinkage is therefore seen as soon as the part is 
ejected from the mold, because at this point the temperature is the highest. As the part starts 
to cool down, the rate of shrinkage also decreases. In some cases, part dimensions can take up 
to a few days to stabilize. 

Because almost all molded parts are used in assemblies after ejection, the fit between the 
parts is very important. Therefore, part dimensions must have stabilized before assembly. If 
they continue to shrink after assembly, stresses can easily be induced into the assembly and 
cause premature failure. Figure 7.33 shows a part that continued to shrink after assembly and 
therefore induced stress in the assembly. 

There are a number of factors that may affect post-mold shrinkage: 
Glass Transition Temperature: The lower the Tg, the higher is the post-mold shrinkage. In 
plastics with Tg ’s above room temperature, post-mold shrinkage is low because there is not 

sufficient energy for molecular movement. High glass transition temperature plastics, such 
as PEEK, show almost no post-mold shrinkage. 

Fillers and Additives: In the case of filled plastics, the presence of fillers prevents the shrinkage. 
Therefore, resins with a higher filler content exhibit lower post-mold shrinkage. 

Part out of 
the match 


Stress 
build up 

Part molded 
a week ago 

Bonded via sonic 
welding 


Figure 7.33 Post-mold shrinkage after assembly 


7.6 Process Optimization – The 6-Step Study 139 
Part Thickness: Part design also plays an important role with respect to the amount of post-
mold shrinkage. Thicker part sections retain more heat and therefore can cause additional 
post-mold shrinkage. This can also lead to warpage, which is the result of uneven cooling in 
the part. If one area of the part has cooled down, while a thicker section of the same part is 
still cooling and undergoing some shrinkage, the thicker section will influence the thinner 
section and pull the part in the direction of the shrinkage, thus deforming the part. 

Mold Temperature: The temperature of the mold provides the energy required to help bring 
the molecules to their equilibrium state. In case of crystalline materials, the mold temperature 
has to be maintained high enough to crystallize the plastic. If the mold temperature is 
not maintained at a sufficiently high level, the molecules freeze in place without reaching 
their equilibrium position. When these parts are ejected and are then subjected to higher 
temperatures during their service life, the molecules acquire the required energy and begin 
to find their equilibrium positions, thus causing shrinkage. This phenomenon can also occur 
when molded parts are stored prior to use. If mold temperatures were set lower than room 
temperature, for example 5 °C when the parts were produced and then stored at ambient 
warehouse temperatures of 30 to 40 °C, post-molding shrinkage can occur. When these 
parts are eventually removed from storage, they could exhibit some amount of warpage that 
did not exist at the time they were packaged. 

Processing Conditions: Non-optimized process conditions can also induce stress in the part 
and cause post-mold shrinkage and warp. Under-packed parts commonly exhibit post-mold 
shrinkage while over-packed parts exhibit built-in stresses. These stresses are released after 
the part is ejected. 

Annealing: Parts that have not reached their final state of equilibrium exhibit built-in stresses. 
The process of annealing can be considered as a forced post-mold shrinkage operation. In 
annealing, the parts are intentionally taken to higher temperatures to force the movement of 
the molecules out of their non-equilibrium positions and into their final equilibrium positions. 
In doing so all stresses are relieved. Annealing will result in some amount of shrinkage, 

depending on the factors described earlier. 

A typical post mold shrinkage graph is shown in Fig. 7.34. The shrinkage exhibits an exponential 
drop: it is higher when the part is first ejected from the mold but then stabilizes over 
time. 

Procedure to Measure Shrinkage 

• 
Start molding with the established process parameters and let the process stabilize. 
The stabilization of the actual mold temperatures is an indication that the process has 
stabilized. 
• 
Collect at least three shots as they are ejected from the mold and record the time each 
was ejected from the mold. 
• 
After 15 minutes measure the parts from each shot and record the dimensions. 
• 
Repeat after 30 minutes, 45 minutes, 1 hour, 2 hours, 4 hours, 8 hours, 24 hours and 
so on until a stable reading is achieved. The time interval between measurements can 

140 7 

Scientific Processing and Scientific Molding 

Dimension 
0 10 20 30 40 50 60 70 80 
1.2475 
1.2480 
1.2486 
1.2491 
1.2496 
1.2501 
1.2507 
1.2512 
1.2517 
1.2522 
1.2528 
1.2533 
1.2538 
1.2543 
1.2549 
1.2554 
1.2559 
1.2564 
1.2570 
1.2575 
1.2580 
Dimensional stabilization 
Time (HRS) 

Figure 7.34 Post-mold shrinkage graph 

increase as time after molding is getting longer. The goal is to collect the most measurements 
while the part is experiencing the highest rate of shrinkage, which is the time 
frame shortly after molding. As the part ages, the rate of shrinkage decreases and the time 
interval between measurements can be increased. 

• 
Generate a graph of dimension versus time. 
If there are multiple cavities, it may be difficult to measure all parts in a short time during 
the initial part of the experiment. In this case, measure any one cavity. If the cavity fill is balanced 
and the mold cooling for each cavity is the same, one can assume that the parts will 
behave in a similar fashion. The parts from the other cavities must still be collected with 
measurements being made at longer time intervals. Dimensional stability after longer relaxation 
times, e.g., at 2 hours or longer, is sufficient to measure the part dimensions. 

How to Use this Information 

Once the graph is generated, the time interval required for the part to become dimensionally 
stable will be obvious. Any secondary operations or direct part use must be done after the 
stabilization period. The stabilization time in Fig. 7.34 is approx. 36 hours. 


7.7 Recommended Mold Function Qualification Procedure 141 
7.7 Recommended Mold Function Qualification Procedure 
The above sections described the science and the procedures to establish all process parameters. 
During each of the above steps, the most robust areas of each process parameter must 

be recorded. These parameter settings will contribute to the make-up of the final process. 
Once the process has been established, parts must be molded using these process settings. 
The machine must be set to the established process and a sufficient amount of parts must be 
run to check the process robustness and the part quality. There will always be some natural 
variation in the quality of the parts and therefore a statistically acceptable number of parts 
(usually 30) must be measured. Knowledge of this variation is essential to establish a capable 
process and consistent production. 

Each procedure taken along the way may reveal an issue with the mold. For example, 
having a defect such as a short shot and flash at the same time is a clear indication of a 
mold problem. In this case, there is no process window and therefore it will be impossible 
to make an acceptable part. The mold must therefore be pulled out of the machine and 
fixed. This becomes a required mold trial iteration necessary for successful molding and 
production. 

Likewise, other steps may reveal other issues, such as inadequate venting or improperly sized 
gates among others. An effort must be made to try and identify all issues with the fewest 
number of trials possible. 

Step 1: Mold function qualification 

Scientific molding section 

6 Step study 
Start 
1 – Viscosity study 
2 – Cavity 
balance 
3 – Pressure 
e drop 
4 – Process 
window 
5 – Gate seal study 
6 – Cooling study 
Mold or part 
issues 
Not OK 
Fix mold 
or 
part 
design 
Not OK 
Not OK 
No 
Step 2: Mold-part quality qualification 
Design of experiments 
Figure 7.35 Recommended mold function qualification procedure 

142 7 

Scientific Processing and Scientific Molding 

The procedure described is used to optimize the process and to make sure that the mold 
function is acceptable. It is therefore also called “mold function qualification procedure”. 
Part dimensions were not the focus of this qualification, which does not mean that the 
dimensions should not be measured along the way. The dimensions must be measured and 
compared to the part drawing. If all the dimensions are acceptable and well within the quality 
requirements, the molding process can be recorded as final. This is the best case scenario. 
However, if any of the dimensions are not acceptable or the process is not deemed stable 

because of a large variation, the mold steel must be altered to center the dimension. Changing 
the process in turn could cause a process parameter to be in a non-robust area, causing 
inconsistencies. If the process window is wide enough, it is acceptable to move the process 
within the window. The flow chart in Fig. 7.35 shows the recommended mold function qualification 
procedure. 

7.8 Recommended Adjustments to Maintain Process 
Consistency and Robustness 
Once the process has been established, it is time to consider the dimensions of the parts. 
Collection of the quality data at the established process is crucial; therefore a good, statistically 
valid sample of parts must be measured. The minimum number of acceptable parts 
considered to provide reliable statistical data is 30. The data must be analyzed and a decision 
must then be made on how best to achieve the required quality standards. Table 7.7 
describes the various scenarios and the recommended actions. In some cases, the natural 
variation can be larger than the difference between the lower and upper specification limits. 
For example, consider a part with the required nominal dimension to be 2.50 mm, the 
upper tolerance of 0.05 mm and the lower tolerance of 0.05 mm. The total available tolerance 
is therefore 0.10 mm. If 30 parts were measured and if the range (difference between the 

Table 7.7 Recommendations for Centering Part Dimensions and Variations 

Location of average – 
acceptance of variation 
Adjust 
steel 
and/or Move 
nominal 
and/or Open 
tolerance 
At nominal – acceptable NA NA NA 
At nominal – not acceptable No No Yes 
Closer to the spec limits – 
acceptable 
Will help and/or Will help No 
Closer to the spec limits – 
not acceptable 
Will help and/or Will help and Yes 
Out of spec limits – acceptable Yes and/or Yes No 

Out of spec limits – 
not acceptable 
Yes and Yes and Yes 


7.9 Process Documentation 143 
maximum and the minimum) was 0.12 mm, it will be impossible to mold all the parts within 
the required specifications, even if the average tolerance of the 30 parts was 2.50 mm. There 
will always be parts molded outside of specifications. In this case, opening up of the tolerances 
must be considered. Making any sort of steel adjustments will not help. If the range is 
less than the difference between the limits and the parts are out of specifications, then adjusting 
the mold steel will help to center the process and mold all parts within specifications. If 
the parts are functionally acceptable, the other option is to move the nominal dimension on 
the part print and leave the mold steel alone. This is a good option when the mold is not steel 
safe and the decision should be made by the part designer. 

7.9 Process Documentation 
Injection molding is primarily a heat transfer process, involving variables related to speed, 
pressure, time, and temperature. It is important to record each of these process parameters 
in order to duplicate the process during the subsequent trials and final production. The 
mold qualification worksheets, machine setup sheet, water line diagrams, mold temperature 
maps, setup instructions, and operator instructions must all be documented and/or updated 
during each trial. A section in Chapter 10 describes this documentation. 

Of particular relevance here is the mold qualification checklist. A master checklist must be 
developed for mold trials, depending on the requirements of every molding operation. During 
every mold trial, the checklist must be used to evaluate the mold and the process. This 
assures that every part of the mold or process is evaluated and all the problems and/or suggested 
improvements are documented. This documentation can then be passed on to the 
mold maker or those involved with project improvements. A sample mold qualification 
checklist is provided in the Appendix. 

References 

1. Kulkarni, S.M., Hart, David, SPE ANTEC Tech Papers (2003) p. 736 
2. Mertes, S., Carlson, C., Bozzelli, J., Groleau, M., SPE ANTEC Tech Papers (1997) 
Suggested Reading 

1. Osswald, T.A., Turng, L., Gramann, P.J., Injection Molding Handbook (2007) Hanser, Munich 
2. Beaumont, J.P., Runner and Gating Design Handbook (2007) Hanser, Munich 
3. Beaumont, J.P., Nagel, R., Sherman, R., Successful Injection Molding (2002) Hanser, Munich 
4. Rosato, D.V., Rosato, D.V., Injection Molding Handbook (2000) CBS, New Delhi, India 
5. Kulkarni, S.M., SPE ANTEC Tech Papers (2003) p. 736 
6. Cogswell, F., Polymer Melt Rheology (1981) John Wiley, USA 
7. Dealy, J., Wissbun, K., Melt Rheology and its Role in Plastic Processing Theory and Applications 
(1990) Van Nostrand Reinhold 

Design of Experiments for Injection 
Molding 

Planned experiments have been around for centuries. In the 17th century a doctor planned 
some experiments to find a cure for an ailment of that day. He engaged various patients 
and various combinations of medicines to find the right cure. Planned experiments were 
used in agriculture to find the right combination of factors, such as soil type and fertilizer, 
to produce the highest yield of crops. Since the time involved in waiting for the results 
of these agricultural experiments was one complete season, which in some cases was one 
complete year, the technique of a planned experiment was very helpful. As planned experiments 
became popular as time saving and efficient techniques, people with a background 
in mathematics and statistics became involved and developed them further. Each came up 
with techniques that helped in analyzing different types of data in different scenarios. The 
people who have been most associated with the development of Design of Experiments are 

G. Taguchi and Ronald Fischer. The field of designed experimentation or DOE is vast and 
considered a specialty of its own. Within the context of this book we will focus on “Factorial 
Experiments”. Factorial experiments work very well for injection molding. The use of any 
procedure (not just a DOE procedure) must be backed by a complete understanding of the 
underlying principles, which helps not only in the understanding of the analysis but also 
more importantly in the interpretation of the analysis. Factorial experiments, their analysis, 
and their interpretation are easy to comprehend and do not require a very strong mathematical 
background. 
8.1 Parameters in Injection Molding 
Applying and using DOE in injection molding is relatively simple compared to its use in other 

manufacturing or production processes, because here most responses to process changes are 

linear. For example, there is a direct relationship between part dimension and holding pres


sure. If the dimensions of a sample part molded at two holding pressures are known, it is safe 

to predict that the part dimension produced when molded at the average of these two pres


sures will lie at the average of the two dimensions, as shown in Fig. 8.1. 

The same relationship exists between other responses and processing parameters. In injection 
molding, all plastic material variables are related to speed, pressure, time, and temperature. 
The linear response can be explained with the help of specific volume versus temperature 
graph discussed earlier. In Fig. 8.2 it is shown with the molding area corresponding to the 
injection, pack and hold phase of the molding cycle. In this area the curves are linear regardless 
whether the material is amorphous or crystalline. 

A similar graph for a PBT-PC blend generated at different pressures is shown in Fig 8.3. Such 
a graph is also called a PVT graph. 


146 8 

Design of Experiments for Injection Molding 

Data point 2 
Data point 1 
Predicted dimension at 
1000 PSI 
Length 
Length 
Holding Pressure 

Figure 8.1 Relationship between holding pressure and part dimension 

Molding area 
Injection – pack – hold 
Crystalline 
Amorphous 
Semi-crystalline 
Cooling 
Shrinkage 
Figure 8.2 Specific volume versus temperature graph showing the area corresponding to the 
injection, pack and hold phase 

Shrinkage is the change in volume as the plastic is being cooled. Based on the linear relationship 
between the volume and the temperature it is safe to assume that the part dimensions 
also respond linearly to process parameters such as temperatures and pressures. Faster 
mold fill rates will result in lower heat loss in the melt before it reaches the end of fill. Therefore, 
the plastic characteristics are in the top right hand side quadrant of the PVT graph, but 
are still in the linear area. Increasing or decreasing the fill speeds will result in a proportional 
change in dimension. During the cooling time, the melt is now out of the shaded molding 


8.1 Parameters in Injection Molding 147 
Figure 8.3 PVT relationship for PBT-PC blend (Courtesy: Sabic Innovative Plastics) 

area shown in Fig 8.2. The melt begins to solidify and the volume begins to decrease following 
the plot shown in Fig 8.2. The plot is linear until the plastic reaches its glass transition 
temperature (Tg) where the curve exhibits an inflection point. If the part is ejected above its 
Tg, the relationship between the specific volume and the temperture is linear. If it is ejected 
below the Tg, there will be some non-linearity. For efficient injection molding, parts must 
always be ejected at a material-specific ejection temperature that is always above the Tg. If 
the parts are being ejected below the Tg, the molding is not efficient and additional time is 
added to the cycle unnecessarily. The parts must always be ejected above or close to the Tg, 
keeping the cooling curve in the linear region of the PVT graph. The plastic will continue to 
shrink and therefore a post-mold shrinkage study must be done on the parts. If the molding 
process was robust and consistent, the post-mold shrinkage will also be consistent, producing 
consistent parts. The application of the above concept is discussed in the following example 
explaining the concept of DOE. 

A note on the proportional changes mentioned above is required here. These relationships 

can be directly or inversely proportional to each other. For example, packing pressure can 

increase the length of a part, but in some cases, such as an internal diameter of a part, there 

can be a decrease in the diameter of the part with increase in the packing pressure. Predic


tion is not easy and experimentation is required. 

Design of Experiments: Definition 

The simplest description of Design of Experiment (DOE) is a planned study. For example, 
studying the effect of holding pressure on the length of the part is a designed experiment. 
The length of the part at a low holding pressure and a high holding pressure is measured and 


148 8 

Design of Experiments for Injection Molding 

is then plotted as a function of the holding pressure, see Fig 8.4. This is the most basic DOE 

that can be performed. 
When considering two parameters, holding pressure and melt temperature, and their influence 
on the length, we need to perform four experiments and determine the length at the 
following holding pressure / melt temperature combinations: low – low, low – high, high – 
low, and high – high, see Fig. 8.5. 

If we add one more parameter to this, for example mold temperature, we end up with eight 
necessary experiments. We are repeating the above four experiments at a low and high value 
of the mold temperature, resulting in eight experiments, as shown in Fig. 8.6. As the number 
of parameters to be studied increases, the number of experiments increases. 


Figure 8.4 Study of effect of holding pressure on part length 


Figure 8.5 Effect of holding pressure and melt temperature on part length 


8.2 Terminology 149 
8.2 Terminology 
8.2.1 Factor 
Any input to the process is a factor. Therefore, all processing parameters that are input to the 
molding machines are factors. Example: Holding pressure and melt temperature. Factors can 
be set to a desired value on the machine controller or can be selected from available options, 
such as a particular lot of material. Factors are classified as follows: 
Control Factors: Can be controlled and changed when required, e.g., mold temperature 
Noise Factors: Cannot be controlled, e.g., lot-to-lot variation 
Constant Factors: Are not changed during the study, e.g., back pressure 
Quantitative Factor: Can be continuously changed in increments, e.g., holding pressure 
Qualitative Factor: Can be changed in discrete levels, e.g., material lots 
8.2.2 Response 
Any output from a process is a response. A response is the result obtained at the various 
level settings to which the factors are set to during an experiment. The value or attribute of 
a response depends on the setting of a factor. The response cannot be controlled directly. To 
get a required value of a response, the value of the factor must be changed. Part dimensions, 
fill times, cavity pressure, or the amount of splay are all examples of responses. Responses are 
classified as follows: 
Melt 
temp Mold 
temp 
Holding press 
Figure 8.6 Effect of holding pressure, melt temperature, and mold temperature on part length

150 8 

Design of Experiments for Injection Molding 

Quantitative Response: Are represented by numbers, e.g., length, weight 

Qualitative Response: These are also called attributes; they are not represented by numbers 
and describe the condition of the response, e.g., splay, color 

8.2.3 Level 
A level is the number of points selected for the factor studied. For example, if we choose 

a low and a high value of holding pressure, there are two levels. If we choose a low, center, 

and a high value, there are three levels. The number of levels is chosen based on the type of 

response to the factor. In injection molding, most responses to the factors are linear. This 

means that when conducting a study at a high level and a low level, the response at a medium 

value of these two factors can be predicted to be the average of the responses. If the part 

length at 500 psi of holding pressure is 1.10 inches and at 1500 psi it is 1.20 inches, we can 

conclude with a high level of confidence that the length at 1000 psi will be 1.15 inches. There 

are some exceptions, such as cooling time, where a particular dimension may plateau off. In 

some cases, the holding pressure may also plateau off at very high values. This is where a 

good amount of practical experience and engineering knowledge can help. In most cases, a 

two-level experiment followed by a confirmation study suffices most needs. Figure 8.7 shows 

some of the factors, levels and responses in injection molding. 

8.2.4 Designed Experiment 
A designed experiment is a study in which purposeful changes are made to the factors and 
the corresponding effects on the responses are recorded. The responses are analyzed and 

20 °C – 40 °C 
210 °C – 230 °C 
10 s – 20 s 
Figure 8.7 Factors, levels, and responses 


8.3 Relationships Between the Number of Factors, Levels, and Experiments 151 
the results are used to optimize the process to make it robust. The experiments mentioned 
earlier are all examples of designed experiments. Table 8.1 shows a matrix for a three-factor, 
two-level, and two-response designed experiment. 

Table 8.1 Matrix for a 3-Factor, 2-Level, and 2-Response Experiment 

Runs Experimental run settings Responses 
Mold temp Cooling Holding Length Diameter 
(°C) time (s) press (bar) (mm) (mm) 
1 40 30 30 144.73 6.35 
2 40 30 55 144.40 6.15 
3 40 20 30 144.60 6.32 
4 40 20 55 144.30 6.15 
5 20 30 30 144.83 6.37 
6 20 30 55 144.50 6.16 
7 20 20 30 144.65 6.32 

8 20 20 55 144.34 6.16 

8.3 Relationships Between the Number of Factors, Levels, 
and Experiments 
The main goal of performing various experiments is to understand the effect of the factors 
on the final quality of the part. Therefore, when the number of factors increases, the number 
of experiments also increase, see Table 8.2. 

Table 8.2 Number of Experiments Based on the Number of Levels and Factors 

Levels Factors 
1 2 3 4 5 6 7 8 9 
2 2 4 8 16 32 64 128 256 512 

3 3 9 27 81 243 729 2187 6561 19683 


152 8 

Design of Experiments for Injection Molding 

With two factors at two levels, the number of required experiments is 4. The relationship 
between the number of experiments, factors and levels is given by the following equation: 

n = l f 
(8.1) 

where, 

n = Number of experiments 

l = Number of levels 

f = Number of factors 

For example, for 3 levels and 4 factors, we have 3 × 3 × 3 × 3 = 81 experiments. Running a 
large number of experiments can get expensive and very time consuming. However, inspection 
of all parts and collecting the data for the number of dimensions under consideration 
would be even more time consuming. In injection molding, it is common to work with multiple 
cavities and collect statistical data for several part dimensions. If this information needs 
to be collected, the required time and the effort involved can increase significantly. There are 
multiple designs of experiments available where the number of experiments can be reduced, 
yet reliable data can be obtained from them. These experiments are subsets of the maximum 
number of required experiments mentioned earlier and this is where the advanced techniques 
of designed experiments become a powerful tool. 

Over the years, a number of researchers presented various ways to design fewer experiments, 
analyze the data, and provide reliable results. Each have their own advantages and disadvantages 
and are suitable to particular types of experiments. Some of the popular designs 
in injection molding are screening experiments, Taguchi designs, Plackett-Burman designs, 
and Box-Behnken designs. Although screening experiments are usually followed by full factorial 
experiments, in injection molding that is usually not necessary because there are only 
a handful of factors that truly make a difference in the quality of the part. Factorial experiments 
and the Taguchi methods are most commonly used. Analysis of the results does not 
require a lot of mathematical and/or technical background, which makes the Taguchi screening 
methodology very user-friendly. Once understood, common spreadsheets programs, 
such as MS Excel, can be used to analyze the data. However, because of the time involved in 
creating such a worksheet, it may be best to use software specially created for such purposes. 
Some common software programs for DOEs are mentioned in the bibliography. 

To understand DOEs further, we will introduce a number of concepts in the following. 

8.4 Balanced Arrays 
Table 8.3 represents a 2-factor experiment with 2 levels for each factor. Therefore, an experi


ment resulting in 4 test runs is required. 
An array is said to be orthogonal if it meets the following two conditions: 


8.4 Balanced Arrays 153 
a) For each factor, an equal number of highs and lows are tested. 
In this case, there are two factors, holding pressure and melt temperature. 
Hold pressure – 2 highs and 2 lows are tested 
Melt temperature – 2 highs and 2 lows are tested 

b) For each level within a factor, equal number of highs and lows for every other factor are 
tested. 
In this case: 

For low hold pressure – 1 low of melt temperature and 1 high of melt temperature 
For high hold pressure – 1 low of melt temperature and 1 high of melt temperature 
For low melt temperature – 1 low of hold pressure and 1 high of hold pressure 
For high melt temperature – 1 low of hold pressure and 1 high of hold pressure 

Table 8.3 Two-Factor, Two-Level Experiment 

Experiment No Hold pressure Melt temperature 
1 Low Low 
2 High Low 
3 Low High 

4 High High
