Repository: jeyasaran/testfile

File: Suhas_Kulkarni_Robust_Process_Developmen.txt (part 10 of 14)
Suhas Kulkarni 
The matrix shown in Table 8.3 is an orthogonal array because it meets both conditions. There 
is a balance between the number of highs and lows of each factor of the experiment. If we 
consider the same concept of orthogonal arrays from a mathematical aspect, replacing the 
highs and lows with numerical values, low would be replaced with –1 and high would be 
replaced with +1. replacing the names of the factors and calling them A and B will result in 
Table 8.4. 

Now, we will perform the following operations on the entries in this table: 

Table 8.4 Two-Factor, Two-Level Experiment 

Experiment No A B 
1 –1 –1 
2 +1 –1 
3 –1 +1 

4 +1 +1 

154 8 

Design of Experiments for Injection Molding 

Table 8.5 Orthogonal Arrays 

Experiment No A B A × B 
1 –1 –1 +1 
2 +1 –1 –1 
3 –1 +1 –1 
4 +1 +1 +1 
Sum 0 0 0 

1. Create a new column called AB whose cells are the result of the product of the cells of A 
and B. 
2. Add the cells in each of the columns in a new row. 
In Table 8.5, the sum of each of the columns equals zero. Such an array is called an orthogonal 
array. Mathematically, the array is said to be vertically and horizontally balanced, if the 
sum of each of the columns is zero. This means that there are an equal number of highs and 
lows, making it a balanced column. When each column is balanced, the experiment is also 
considered balanced. 

The importance of orthogonal arrays lies in the fact that each column and row can give 
us a unique set of reliable information and this can be used as an advantage to reduce the 
number of runs in our experiments. We will discuss this fact in more detail later on in this 
chapter. 

8.5 Interactions 
We will use the following example to explain what interactions within the concept of Design 
of Experiments represent: as the humidity and temperature increase, human comfort level 
decreases. For this experiment, the comfort level is graded on a scale from 0 to 10, where 10 
is the most comfortable. When the humidity is low, a change in the temperature from 20 °C 
to 28 °C changes the comfort level from 9 to 8. In fact, most people do not even notice the 
change. However, when the humidity is high, the comfort level even at 20 °C is relatively low 
and with the same change in the temperature to 28 °C the comfort level falls to 2. People 
in coastal towns often face such discomfort, because of the high humidity even at low temperatures. 
If we plot these results, as shown in Fig. 8.8, it is clear that the change in comfort 
between two temperatures at low humidity is different from the change in comfort at high 
humidity. There is a drop of 1 point at low humidity and a drop of 4 points at high humidity. 
Therefore, the amount of change in comfort due to temperature is dependent on another 
factor, the humidity. In technical terms this means that there is an interaction between temperature 
and humidity when it comes to human comfort levels. 


8.5 Interactions 155 


20 °C 28 °C 20 °C 28 °C 
(~70 °F) (~80 °F) (~70 °F) (~80 °F) 


Figure 8.8 Interaction between humidity and ambient temperature regarding human comfort level 

An example for no interaction between temperature and humidity is the pressure inside a 

container or an automotive tire. The change in tire pressure with an increase in temperature 

from 20 °C to 28 °C will be the same regardless whether the humidity is 20% or 80%. Inter


actions can be non-existent, mild, or strong as shown in Fig. 8.9. 

Length 
Strong 
Strong 
Mild 
None 
Mild 
ΔLow 
ΔHigh 
Low hold High hold Low hold High hold 
Low melt High melt 


Figure 8.9 Types of interactions 


156 8 

Design of Experiments for Injection Molding 

Here, two factors are involved, therefore we refer to two-factor interactions. Three-factor 
interactions have not been encountered in manufacturing processes, let alone injection 
molding. In injection molding one will always notice mild two-factor interactions. However, 
the effects are usually overpowered by the main factors. If strong interactions are seen, even 
between two factors, the measurement method must be questioned. The other possibility 
is that external effects may have caused interactions after the molding has taken place. For 
example, dimensions of the top of a deep draw box can be influenced during post-mold 
cooling because they may be largely unsupported. Mechanical stresses caused during the 
cooling of the part may be interpreted as interactions. 

In the molding process, some mild interactions between melt temperature and any of the 
filling phases are usually seen. Although the melt temperature is considered constant, the 
melt is usually cooling down as it fills the mold because filling is a non-isothermal process. 
Consider pressure and melt temperature as factors and the length of the part to be 
the response. If we measure the length of the part for the four experiments, we observe 
that the change in length between the low holding pressure and high holding pressure at 
the low melt temperature is slightly different from the change in length between the low 
holding pressure and high holding pressure at the high melt temperature. This means that 
the setting of the melt temperature has an effect on how the holding pressure influences 
the length of the part. At low temperatures, there is a greater influence and at higher temperature 
the influence is negligible. Therefore, we consider the interaction between the 
melt temperature and holding pressure to be present. If the changes in length at the low 
and high temperatures were similar, interactions would be considered absent. Interactions 
may be evident in cases where the levels of the factors are at extremes. Such an example 
are extremely low injection speeds, where the injection screw is barely moving at the low 
level while it is moving extremely fast at the high level. At low speeds, the melt can cool 
down considerably before it reaches the end of fill, whereas in the case of fast injection 
speed, the melt temperature can stay high through the filling stage. This would make a difference 
in the packing phase of the cycle and produce different results. Because the amount 
of heat that needs to be removed from the mold will also change, this can have a considerable 
effect on cooling. Mathematically, interactions are represented as the multiplication 
columns shown in the tables. Column AB is considered an interaction column between 
factor A and factor B. 

8.6 Confounding or Aliasing 
Consider the orthogonal array in Table 8.6 that shows a 3-factor experiment with two levels 

for each factor and all the interactions. 
The sum of each of the cells for each of the interaction columns is equal to zero. Therefore, 

this is an orthogonal array. In an orthogonal array, every column provides us with a unique 
set of information. Therefore, every row can be a unique experiment. Since we know that 
interactions in injection molding are either very mild or non-existent, we can take advantage 
of this fact. We can replace the names of each of the interactions columns by the 


8.6 Confounding or Aliasing 157 
Table 8.6 Three-Factor, Two-Level Orthogonal Array with Interaction Columns 

Experiment A B C A × B × C A × B A × C B × C 
No 
1 –1 –1 –1 –1 +1 +1 +1 
2 +1 –1 –1 +1 –1 –1 +1 
3 –1 +1 –1 +1 –1 +1 –1 
4 +1 +1 –1 –1 +1 –1 –1 
5 –1 –1 +1 +1 +1 –1 –1 
6 +1 –1 +1 –1 –1 +1 –1 
7 –1 +1 +1 –1 –1 –1 +1 
8 +1 +1 +1 +1 +1 +1 +1 
Sum 0 0 0 0 0 0 0 

names of any factors we would like to study. Therefore, in the above array, we can replace 
the four interaction columns by any other four factors we would like to study. Let us say 
that the original three factors were holding pressure, melt temperature, and mold temperature. 
Now we would like to study four more factors. Based on our engineering knowledge, 
we must first prioritize these four additional factors according to what we believe will provide 
the most experimental impact or information when studying these four factors. Let 
us say that after the first three main factors, the order of priority is cooling time, injection 
speed, holding time, and screw speed. We now rename columns 4 through 7 with these 
newly selected factors. This process of renaming an interaction parameter column with 
another factor is called confounding or aliasing; it is executed for our example in Table 8.7. 
Because the fourth column is a three-factor interaction and we know that three-factor 
interactions are almost non-existent, we can be almost certain that the interaction can be 
confounded or renamed as another factor. If the analysis shows that a confounded interaction 
has a more significant effect on the quality of the part than a non-confounded factor, 
the data must be checked and in some cases the experiments must be rerun. It is also possible 
that the non-confounded factors may have been wrongly selected. This is the reason 
why a molding background is required before performing DOEs. For example, holding 
pressure is a very significant factor and must always be a non-confounded factor. Consider 
a case where the non-confounded factors were back pressure, screw speed, melt temperature 
and one of the confounded factors was holding pressure. The holding pressure was 
confounded with the interaction between screw speed and melt temperature. If the experiment 
was run, the analysis would show that the holding pressure would be significant. But 
since it was confounded, it will show that the interaction between the screw speed and melt 
temperature would be significant, providing a false analysis. Column 7 “Prioritization” is 
therefore important. 


158 8 

Design of Experiments for Injection Molding 

Table 8.7 Introducing Confounded Factors in the Interaction Columns 

Non-confounded factors Confounded factors 
Exper-Holding Melt tem-Mold tem-Cooling Injection Holding Screw 
iment pressure perature perature time speed time speed 
No 
1 –1 –1 –1 –1 +1 +1 +1 
2 +1 –1 –1 +1 –1 –1 +1 
3 –1 +1 –1 +1 –1 +1 –1 
4 +1 +1 –1 –1 +1 –1 –1 
5 –1 –1 +1 +1 +1 –1 –1 
6 +1 –1 +1 –1 –1 +1 –1 
7 –1 +1 +1 –1 –1 –1 +1 
8 +1 +1 +1 +1 +1 +1 +1 
Sum 0 0 0 0 0 0 0 

This shows that the biggest advantage of confounding is in the reduction in the number of 
experiments required to study the process. Based on the equation 

n = l f , 

a 7-factor, 2-level study would need 128 unique experiments, but with the process of confounding, 
these can be reduced to a mere 8 experiments. The general assumption when using 
confounding is that the interactions are minimum or non-existent. 

8.7 Randomization 
The experiments in the set above are all arranged in a particular order. For example in 
Table 8.7, there are eight experiments, of which the first four are done with a low mold 
temperature and the next four are done with the high mold temperature. The rest of the 
factors also have a certain regular order. Randomization is not following any such order 
and completely selecting the experimental order at random. Each row is an experiment and 
randomization means running the experiments in a random order. Some experts advocate 
randomization in order to exclude any external effects that cannot be controlled. For example, 
if the first four of the above experiments are done in the morning, when the ambient 
temperature is low, and the remaining eight are done in the afternoon, when it is hotter, the 


8.9 Data Analysis 159 
ambient temperature can have an effect on the response. The results will be compounded 
by the effect of the temperatures in the morning and the afternoon. This will make it difficult 
to separate the effect from morning and afternoon temperature change from the effect 
of the mold temperatures that were also different in the morning and the evening. There 
could be other factors related to ambient temperature that one may not be aware of. Tower 
water temperature, operator skills (not necessarily time efficiency), and material lot variation 
are examples of these factors. Therefore, mixing up or ‘randomizing’ the experiments 
will help to even out some of these effects, although not systematically. Randomization also 
helps to evaluate the robustness of a setting. For example, consider a knob with graduations 
being used to set the holding pressure and a setting of 6 on the knob yielded a certain value 
of holding pressure. Setting it once in the beginning of the experiment and leaving it for a 
set of experiments will deliver the same consistent pressure. However, changing it to another 
value and then going back to 6 may yield another value of hold pressure. This demonstrates 
the robustness of the setting and going back and forth with the settings helps the evaluation 
of the equipment settings. 

With a large number of experiments in injection molding, it will be a good idea to randomize 
at least part of the experiments. For short runs, randomization is not required. It is always 
good to make a note of the other factors that are constant. Noting the operator’s name, material 
lot number, etc. are part of good documentation procedures. 

8.8 Factorial Experiments 
The experiments and tables used in the earlier discussion are all factorial experiments. The 
design with the maximum number of possible experiments without confounding is called 
a full factorial experiment. For example, a 2-level, 4-factor design would require 16 experiments 
in a full factorial design. Partial factorial experiments are designs that have fewer 
experiments using the technique of confounding. Reliable data can be obtained from partial 
factorial experiments to analyze the effect of the factors. 

8.9 Data Analysis 
Next, basic analysis with the available data will be discussed. Today, most analysis of DOE 
data is performed by computer programs that generate all the information and graphs in a 
matter of seconds. A typical analysis provides the following information: 

• 
Factors that most influence the quality of the part 
• 
The robustness of the quality of the part 
• 
Prediction of the most optimized process 
• 
Prediction of the capability of the process within the range of the parameters studied 

160 8 

Design of Experiments for Injection Molding 

Table 8.8 Experimental Settings and Response Data for a 3-Factor, Full Factorial Experiment 

Runs Experimental run settings Responses 
Mold temp Cooling Holding Length Diameter 
(°C) time (s) press (bar) (mm) (mm) 
1 40 30 30 144.73 6.35 
2 40 30 55 144.40 6.15 
3 40 20 30 144.60 6.32 
4 40 20 55 144.30 6.15 
5 20 30 30 144.83 6.37 
6 20 30 55 144.50 6.16 
7 20 20 30 144.65 6.32 

8 20 20 55 144.34 6.16 

To explain the results and the analysis it is best to consider an experiment. Consider the 

DOE results shown for the experiment in Table 8.8. 
The three selected factors were mold temperature, cooling time, and holding pressure. There 
were two levels for each factor. The response was the length of the part and an internal 
diameter. Based on engineering knowledge and past experience, the order of importance 
for the factors was holding pressure − cooling time − mold temperature. However, if these 

three factors are arranged in the order of ‘difficulty of change,’ then they are rearranged in 
the order mold temperature − cooling time − holding pressure. ‘Difficulty of change’ simply 
means how soon the change is seen in the process. For example, once the mold temperature 
is changed, depending on the size of the mold, it may take anywhere from 15 minutes 
to an hour to see a change in the actual mold temperature. So this is a ‘difficult’ change. On 
the other hand, holding pressure is an easy change, because once the setting is changed, the 
change will be reflected in the next cycle. If the experiments are not going to be randomized, 
it is a good idea to have the order of the factors in the order of difficulty. This is an efficient 
way of getting all the experiments done by making the least amount of difficult changes 
during the experiments. So, in the above array, we will have to change the mold temperature 
(difficult change) only once compared to the holding pressure (easy change), which will have 

to be changed seven times after the first experiment. 

With the help of this matrix, the experiments are performed. It is best to collect as many 
data as possible for accurate analysis. Typically, if statistical analysis is to be done, at least 30 
parts from each cavity must be checked and the data recorded. However, as the number of 
cavities and recorded dimensions for a part increase, the amount of work to collect the data 
increases and this can sometimes become prohibitive. Performing full factorial experiments 
with a larger number of factors will again increase the number of experiments and therefore 


8.9 Data Analysis 161 
the number of measurements. In the experiment under consideration, we are going to measure 
the length of the part. We will take an average of 5 samples for each experiment. 
The results are typically displayed in one of the following forms: 

8.9.1 Tornado Charts 
Tornado charts are similar to the commonly used Pareto charts. In DOE, a tornado chart is 
a bar chart in which the effect of each factor is plotted in descending order of magnitude. A 
factor that has a direct effect is displayed on the positive side of the y-axis, while a factor that 
has an inverse effect on the response is plotted on the negative side of the y-axis. A tornado 
chart is one of the most important and informative charts in DOE. It will display the factors 
that have the most effect on the quality of the part in descending order of importance. For 
the experiment under consideration, the tornado chart is shown in Fig. 8.10. 

Figure 8.10 shows that the factor with the most impact on the length of the part is the holding 
pressure. For the levels of the holding pressures tested (between 30 and 55 bar), the average 
change in length was 0.3175 mm, compared to the 0.1425 mm change observed between 
the cooling time levels of 20 and 30 seconds. Change in mold temperature had the least effect 
on the length of the part. The average change in length between 20 °C and 40 °C was only 
0.0725 mm. Notice that the mold temperature bar is on the negative side of the axis. This 
means that when the mold temperature increases, the part length decreases. Positive values, 
as seen for holding pressure and cooling time, indicate that as these factors are increased, the 
length of the part also increases. The interactions are also plotted and are very insignificant. 
In Figure 8.10, holding pressure and cooling time have a significant effect and we can consider 
that the effect of the other factors is insignificant. The tornado chart for the diameter is 
shown in Fig. 8.11. 

Tornado chart 

-0.0870 
0.000 
0.1002 
0.193 8 
0.2874 
0.381 0 
0.3175 
0.1425 
- 0.0725 
- 0.0275 
0.0125 
- 0.0025 
Figure 8.10 Tornado chart showing direct and inverse relations between factors and length response 


162 8 

Design of Experiments for Injection Molding 

Tornado chart 

0.2220 

0.1752 

0.1284 

0.0816 

0.0348 

0.0000 
-0.0120 

0.185 
0.02 
0.02 
-0.01 -0.005 0 
Figure 8.11 Tornado chart for diameter of the part 

8.9.2 Contour Plots 
Contour plots display contours that represent a constant value of a given response on a graph 
of two of the selected factors on the x and y axis. On any given point on a given contour, the 
value of the response will be constant, regardless of the values on the axes. Figure 8.12 shows 
a contour plot based on holding pressure and cooling as the factors. 

Consider the highlighted contour that has a value of 144.65, which is also the nominal value. 
Anywhere on this contour, the value will always be 144.65. A combination of 29 s of cooling 
time and 42.5 bar of holding pressure (Point A) will produce a part with the same dimension 
as the combination 22 s and 52 bar (Point B). When the nominal value and the specifications 
are plotted on the contour plot, the process window inside of which dimensionally acceptable 
parts can be molded is visible. In Fig. 8.12, the orange contours represent the upper 
and lower specifications. Contour plots help to determine the extent of dimensional process 

windows. The different types of process windows are explained in Chapter 9. 

8.9.3 Prediction Equation 
A relation between the response and the factors can be established by mathematical means. 

Figure 8.1 showed the increase in the length of a part that resulted due to an increase in the 

holding pressure. If we assume the relationship to be linear, we can generate an equation 

in the form y = mx + c, where y is the length and x is the holding pressure. The value of m 

and c can be determined with the help of the two points. Finding the coefficients and con


stants of this equation, the dimension at any value of holding pressure or the holding pressure 

required for a desired dimension can be predicted, see Fig. 8.13. This is the basis of prediction 

equations that involve all factors and their interactions. Prediction equations are beneficial in 

selecting process parameters for robust processes and for hitting target dimensions. It is not 


8.9 Data Analysis 163 
Dynamic process window 

32.5 
Holding pressure 
21 22 23 24 25 26 27 28 29 30 
35.0 
37.5 
40.0 
42.5 
45.0 
47.5 
50.0 
52.5 
55.0 
144.3902 
144.4393 
144.4883 
144.5200 
144.5863 
144.6353 
144.6500 
Point A 
Point B 
144.7800 
Cooling time 

Figure 8.12 Contour plot for length of the part 

always possible to hit target dimensions on all the responses. While one dimension is in tolerance, 
another may be out of tolerance. Overlaying contour plots or looking at composite and 
desirability functions is a good way to estimate the robustness and the process capabilities. 

Mold Temperature Cooling Time Holding Pressure 
30 25 42.5 


Response 
Name 
+ TOL NOM -TOL Predicted Value 
Length 0.13 144.65 0.13 144.544 
Diameter 0.2 6.25 0.2 6.25 

Mold Temperature Cooling Time Holding Pressure 
30 25 30 
Response 
Name 
+ TOL NOM -TOL Predicted Value 
Length 0.13 144.65 0.13 144.385 
Diameter 0.2 
6.25 
0.2 6.16 

Figure 8.13 Prediction equation for length and diameter 


164 8 

Design of Experiments for Injection Molding 

8.9.4 Process Sensitivity Charts 
Process sensitivity charts are line graphs that provide a quick glance of the position of the 
response for each experiment. Such a chart can be considered as a visual of the sensitivity of 
the response to a change in factors for each experiment. The upper specification limit (USL) 
and the lower dimensional specification limit (LSL) as well as the nominal are shown on the 
graph. If for all experiments the response is within the specification limits, the response is 
considered stable and not affected by the process. Such a dimension is shown in Fig. 8.14. 
If this was considered a critical dimension to be checked regularly during production, a 
case can be made to eliminate this dimension for in-process inspection and it could instead 
be checked at startup only. Figure 8.15 shows a dimension that is easily affected by process 
changes. Composite process sensitivity charts display all responses on one screen to give a 
snap shot of all dimensions at one time. 

Process sensitivity graph for response diameter 

6.490 

6.394 

6.298 

6.202 

6.106 

6.010 

1 2345 67 

Figure 8.14 Process sensitivity chart for the diameter 


Process sensitivity graph for response: Length 

144.8830 

144.7564 

144.6298 

144.5032 

144.3766 

144.2500 

1 2345 678 

Figure 8.15 Process sensitivity chart for the length 



8.10 Using the Results from DOE 165 
8.10 Using the Results from DOE 
The graphs and results from the above charts and equations can be used in a number of 
ways. 

8.10.1 Process Selection 
The contour plots will display the constant response curves together with the specification 
limits. The goal should be to achieve the nominal value of the response and be in a robust 
processing area, see Fig. 8.12, where the LSL, USL, and the nominal are shown. To achieve 
the nominal, various combinations of the holding pressure and cooling time exist; for example, 
at 29 seconds and 42.5 bar or at 22 seconds and 52 bar. Any one of these combinations 
can be selected as process parameters because both are in a robust molding area. In injection 
molding, lower cycle times increase production efficiency. Therefore the lower cooling time 
must be preferred and selected. 

8.10.2 Cavity Steel Adjustment 
If the nominal values and the specifications are located towards the corners or boun daries of 
a contour plot, it may be difficult to sustain production because the process may not be robust 
enough to mold the parts within specifications. For the part shown in Fig. 8.16, the processing 
window between a short shot and out-of-specification is only about 50 psi (3.44 bar). The 
process must be kept within this 50 psi window to avoid shorts and parts out of specification. 
The process window is small and therefore not robust. 

If the process variation is large, it is easy to produce parts that are either short or out of specifications. 
In such cases, without taking the dimensions into consideration, a process with a 
sufficient process window must be selected. Once it is determined that the process can produce 
parts with the required dimensional consistency (not the actual dimension), the steel 

Dynamic process window Dynamic process window 

1200 

1200 

13 14 15 16 17 18 19 20 21 
15.0549 
15.0555 
15.0576 
15.0603 
15.0630 
15.0657 
15.0684 
15.0711 
22 

13 14 15 16 17 18 19 20 21 22 
15.0394 
15.0416 
15.0437 
15.0450 
15.0480 
15.0510 
15.0502 
15.0545 
15.0550
1160 

1160 

1120 

1120 

1080 

1080 

Holding pressure

Holding pressure

1040 

1000 

0960 

0920 

1040 

1000 

0960 

0920 

0880 

0880 

0840 

0840 

Cooling time Cooling time 

Figure 8.16 Using the DOE results to make steel changes and increase the processing window 


166 8 

Design of Experiments for Injection Molding 

must be adjusted to bring the parts within the required dimensions. For example, for the 
part in Fig. 8.16, there is a danger of short shots because the holding pressure must be kept 
low to achieve the required dimension. If the pressure is increased, the parts will be out of 
specifications but the chances of short shots will be greatly reduced. Running at the center of 
the process window will produce parts that have the least or zero possibility of short shots. 
Parts must be molded at the center of the window and the dimensions measured. Depending 
on the dimensions, the mold steel must now be changed to bring the molded parts within 
the required tolerance. This will result in a robust process that will produce parts within the 
desired specifications. 

8.10.3 Process Adjustment Tool 
The factors used in the DOE were selected based on the assumption that they were the most 
influential to the part quality. The analysis results provided the quantitative effect of each of 
these factors. During a production run, if the part quality drifts, the analysis results can help 
in adjusting the process to get the part quality back to where it should be. For example, if the 
tornado diagram shows that the holding pressure and cooling time have the most significant 
effect on the length of the part, then a contour plot with holding pressure and cooling time 
as variables may help the processor adjust either one or both variables and continue making 
acceptable products. The guesswork regarding what parameter should be changed is eliminated. 
This will also keep the process sheet clean of changes to several parameters and limit 
the changes to the holding pressure and cooling time. Educating the workforce and providing 
access to this data at the molding machine is essential. 

8.10.4 Setting Process Change Tolerances 
The tornado charts and the contour plots provide information on the most significant process 
parameters and the extent to which they affect the part quality. Based on these data, the 
process change allowances and limits can be set. In the contour plot, a box, such as the one 
shown in Fig. 8.17, must be set and the corresponding limits must be used as tolerance limits 
for allowable changes during production. Referring to Fig 8.17, the tolerance for the holding 
pressure can be set between 41 and 54 bar. Only these factors must be changed in case there 
is a quality problem. 

8.10.5 Setting Alarm Limits 
Alarms are set on process outputs. Once the process tolerances are set as described above, 
parts must be molded within these limits and the process outputs should be recorded. For 
example, in Fig 8.17 for holding pressures of 41 and 54 bar, if the corresponding cushion 
values are 0.50 and 0.25 mm, the alarm limits must be set at these cushion values. If the cushion 
value exceeds 0.50 mm, it will mean that not enough plastic has entered the mold and 
therefore it is likely to result in a short shot or a part out of specification so that the machine 
will set off the alarm. If the cushion value is below 0.25 mm, this may mean that there is too 

much plastic in the mold producing a part with flash or a part out of specifications. 


8.10 Using the Results from DOE 167 
Dynamic process window

Holding pressure 

55.0 

52.5 

50.0 

47.5 

45.0 
42.5 
40.0 
37.5 
35.0 

32.5 

21 22 23 24 25 26 27 28 29 30 
144.3902 
144.4393 
144.4883 
144.5200 
144.5863 
144.6353 
144.6500 144.7800 
Process window 
Cooling Time: 23 24 
Holding Pressure: 41 54 
Cooling time 

Figure 8.17 Generating the operating process window and setting tolerance limits 

8.10.6 Reducing Inspection 
The results from a DOE can be very useful in reducing and even eliminating inspection. If 
the process sensitivity charts indicate that a dimension does not seem to be affected by the 
various process changes and provided that this dimension is within specifications, it can 

be checked at mold startup and then be assumed as within specification during the in-process 
inspection. The same holds true for other dimensions that are well within the process 
windows of the established process. 

Suggested Reading 

1. Lahey, J.P., Launsby, R.G., Experimental Design for Injection Molding (1998), Launsby, Colorado 
Springs, USA 
2. Del Vecchio, Understanding Design of Experiments (1997), Hanser Publications, Munich, 
Cincinnati 

The Aesthetic, the Dimensional, 
and the Control Process Window 

The previous chapter described the technique of Design of Experiments (DOE) and its 
benefits. This chapter will be dedicated to combining the DOE techniques with the scientific 
molding techniques described in Chapter 7. This is a very important link that is often missing. 
The data that is generated from the DOE is analyzed to extreme degrees by well qualified 
quality engineers, but unfortunately, the knowledge about the physical capabilities of the 
mold, material, machine, and the overall process is not discussed. A DOE must be designed 
only after initial process evaluations have been done via the techniques of scientific molding. 
For example, a process window study to check the limits of short shots and flash must 
be done and these limits must be used as the low and high levels in the DOE. The material 
datasheets must be used as guidelines only. For example, it may be impossible to run the 
mold with the fill times suggested in the material data sheets. A process engineer must convey 
this information to the quality engineer who may help with the design and the analysis 
of the DOE. The mold qualification process must be a team effort. 

9.1 The Aesthetic Process Window (APW) 
We have discussed the concept of the process window in Chapter 7. The example that was 
discussed provided us with the limits for the two variables, here in particular for holding 
pressure and melt temperature, between which an aesthetically acceptable part could be 
molded. Dimensions or part quality were not considered. This window, where only part 
aesthetics are observed, is called the Aesthetic Process Window. This window determines 
the processing limits that cannot be crossed in order to avoid molding an aesthetically 
defective product and/or molding below or above a recommended process parameter 
value. 

Melt and mold temperatures are the most important parameters that must not be deviated 
from. In order to mold parts that are also dimensionally acceptable, we must now look 
inside the aesthetic window. Having the background of Design of Experiments, we should 
perform a DOE with these two parameters as the main factors and then analyze the data. 
A contour plot must then be plotted with the same factors used in the cosmetic window 

study. 

To better understand the concept, consider a part with length and diameter as two critical 

dimensions. Table 9.1 shows the nominal and tolerance values. 

Figure 9.1 shows the aesthetic process window for the part under consideration. Within the 

limits of this window, the molded parts will be aesthetically acceptable. 

The following information also helps in determining the limits for the DOE: 


170 9 

The Aesthetic, the Dimensional, and the Control Process Window 

Flash 
High 
High 
Aesthetic process 
window 
Parts 
aesthetically 
acceptable 
Low 
Low 
Warp 
Short 
Cycle 
time 
high 
Figure 9.1 The aesthetic process window (APW) 

X-axis: Cooling Time. Below 20 seconds, thicker areas of the parts appeared soft when ejected 
and there was evidence of warp. Therefore, this was taken as the low limit for the cooling 
time. Above 30 seconds, the cycle time became prohibitively long and therefore this was 
defined as the upper limit for the cooling time. 

Y-axis: Holding Pressure. Below 30 bar, the parts had sinks and above 55 bar the parts flashed. 

Therefore these values were taken as the lower and upper processing limits for the part. 
Within these limits the molded parts were acceptable aesthetically. They were free of all sink 
or flash. The DOE was performed using limits and a contour plot was plotted. This plot is 
shown in Fig. 9.2. The LSL, USL and the nominal values are also shown. 

Table 9.1 Quality Requirements 

Length 
Diameter 


Nominal 144.65 6.18 
+ Tolerance 0.13 0.09 
– Tolerance 0.13 0.13 
Upper Specification Limits (USL) 144.78 6.27 
Lower Specification Limits (LSL) 144.52 6.05 


9.3 The Control Process Window (CPW) 171 
55.0 

52.5 

50.0 

47.5 

45.0 

42.5 

40.0 

37.5 

35.0 

32.5 

Cooling time 

Figure 9.2 Contour plot for the 144.65 mm dimension in Table 9.1 

9.2 The Dimensional Process Window (DPW) 
The green shaded area in Figure 9.3 defines the process window in which dimensionally 
acceptable parts are molded. In this example, pressures above 800 psi will cause flash in the 
parts and below the red LSL line the parts will be out of specification. The window that is 
now a subset of the aesthetic process window is called the “Dimensional Process Window”. 
In the case described, the window is not a uniform quadrilateral and the molding parame


ters must be selected inside this area. 

9.3 The Control Process Window (CPW) 
We shall now expand on the concept of dimensional process windows. If the dimension 
under consideration is a dimension that needs to be statistically capable, then based on the 
calculated control limits, a Control Process Window can be defined. The control limits are 
calculated on the standard deviation of the measured dimension. With the capable process, 
these limits are always within the USL and LSL and therefore the CPW is always within the 
DPW. The CPW is a subset of the the DPW. Once the molding process is started, the process 
capability can be calculated and the control limits can be established. Based on the statistical 
process capability, the Lower Control Limit (LCL) and the Upper Control Limit (UCL) were 

Holding pressure 

144.3902 
144.4393 
144.4883 
144.5200 
144.5863 
144.6353 
144.7800 
144.65 
2122232425 2627282930 



172 9 

The Aesthetic, the Dimensional, and the Control Process Window 

Dimensional process window 

Holding pressure 

55.0 

52.5 

50.0 

47.5 

45.0 
42.5 
40.0 
37.5 
35.0 

32.5 

21 22 23 24 25 26 27 28 29 30 
144.3902 
144.4393 
144.4883 
144.7800 
144.65 
144.5200144.5863144.6353144.52001 
144.58634.586 
144.6353353 
144.65 
Cooling time 

Figure 9.3 Dimensional process window for the 144.65 mm dimension in Table 9.1 

calculated and are shown in Figure 9.4. These contours can now be plotted on the contour 
plot and the CPW can be determined. This new window, in which the parts are not only 
acceptable but also under statistical quality control, is called the Control Process Window 
(CPW). In Fig. 9.4 the yellow shaded area is the CPW. 

With the explanations given in the preceding paragraphs a more precise definition of the 
terms are given below. 

• Aesthetic Process Window (APW): The limits between which an aesthetically or cosmetically 
acceptable part can be molded. Dimensions are of no concern. 
• Dimensional Process Window (DPW): The limits between which a dimensionally acceptable 
part can be molded. 

• Control Process Window (CPW): When the statistical control limits are applied to the 
dimensions given by the dimensional process window, the resulting window of operation 
is called the control process window. 

During the process of initial mold sampling the APW should be as wide as possible. The 
parts that are molded should be aesthetically acceptable over a wide range of processing 
parameters. Once a wide APW has been determined, we can use the low limits and the high 
limits to set the high and low levels required for each DOE factor. The higher the difference 
between the high and the low limit, the higher will be the magnitude of change on the quality 
of the part. The results of the DOE can then be analyzed and the DPW can be determined. 
The wider the DPW, the more robust the process will be. If the DPW is skewed towards the 
corners or the sides of the APW, an effort must be made to make steel changes in the mold 


9.4 Multiple Dimensions 173 
Holding pressure 

Control process window 
55.0 

52.5 

50.0 

47.5 

45.0 

42.5 

40.0 

37.5 

35.0 

32.5 

21 22 23 24 25 26 27 28 29 30 
144.3902 
144.4393 
144.4883 
144.5200 
144.5863 
144.6353 
144.7800 
144.65 
144.5201 
144.545144.6200 
5863586 
353353 
144.65 
5200 
5563
Cooling time 

Figure 9.4 Control process window for the 144.65 mm dimension in Table 9.1 

cavity to bring the nominal of the dimensions to the center of the APW in order to make the 
process robust. In an ideal situation, the DPW should be as big as the APW and both should 
be as wide as possible. The DPW will also give the product designer a chance to review the 
robustness of the dimension under consideration. Setting the tolerances to practical limits is 
often a battle between the product designer and the processor and the DPW is a good tool to 
facilitate such discussions. 

The CPW is a subset of the DPW and the DPW is in turn a subset of the APW. Naturally, 
a wide APW favors the possibility of a wide DPW and CPW, provided the nominal of the 
dimension is centered in the APW. This data can be reviewed with the tooling engineer to 
support justifying a mold steel adjustment to center the part dimension within the specification 
limits which will provide a wider DPW. 

9.4 Multiple Dimensions 
The above discussion covered a single dimension under consideration; however, almost 
all parts have multiple dimensions. With multiple dimensions involved, the contour plots 
become exceedingly complex. The contours for the nominal and specification limits of 
each dimension will rarely overlap and it would be even more unusual for the slopes of the 
contours of each dimension to be identical to each other. The effective process window will
