Repository: jeyasaran/testfile

File: Suhas_Kulkarni_Robust_Process_Developmen.txt (part 11 of 14)
Suhas Kulkarni 
therefore be the intersection of the two individual process windows. Figure 9.5 shows the 


174 9 

The Aesthetic, the Dimensional, and the Control Process Window 

control process window for another dimesion on the part whose nominal value is 6.18 mm. 
Figure 9.6 shows the overlap of the two individual APWs. The overlap is called the “Composite 
Dimensional Process Window ”; it is typically smaller than the individual process 
windows. 

Dynamic process window 

32.5 
Holding pressure 
21 22 23 24 25 26 27 28 29 30 
35.0 
37.5 
40.0 
42.5 
45.0 
47.5 
50.0 
52.5 
55.0 
6.1785 
6.1800 
6.1995 
6.22056.24156.2625 
6.2700 
6.2835 
6.3045 
6.3255 6.3465 
6.1800 
6.1995 
6.22056.2 
6.24156.2 
6.26256.2625 
Cooling time 

Figure 9.5 Control process window for the 6.18 mm dimension 

Dynamic process window 

32.5 
Holding pressure 
21 22 23 24 25 26 27 28 29 30 
35.0 
37.5 
40.0 
42.5 
45.0 
47.5 
50.0 
52.5 
55.0 
6.1785 
6.1800 
6.1995 
6.2205 
6.2415 
6.2700 
6.2835 
6.3045 
6.3255 6.3465 
144.3902 
144.4393 
144.4883 
144.5863 
144.6353 
144.7800 
144.65 
Cooling time 

Figure 9.6 Composite process window for the 144.65 mm and 6.18 dimension 


9.6 Closing Remarks 175 
9.5 Multiple Cavities 
The concept of multiple dimensions explained in the previous section can also be extended 
to multiple cavities. In theory, all cavities should be producing parts with the same quality. 
If that is the case, it is a matter of applying the results of one cavity to the rest of the cavities. 
Going back to the concept of cavity balance, if all the cavities fill evenly and the mold temperatures 
are even across the cavities, then the parts molded from these cavities will be near 
identical in part quality. Therefore, analyzing one cavity and verifying the results using all 
the cavities could be sufficient. Since all the cavities are subjected to the same melt temperatures, 
pressures and times, they should be identical. This is another reason why cavity balance 
is important. The knowledge of all cavities being identical can again lead to reduced 
inspection and analysis. 

In case there is a difference between the different cavities, all dimensions of all cavities must 
be considered on an individual basis and analyzed separately. 

9.6 Closing Remarks 
Some would argue that the DPW and CPW gets smaller and smaller as the number of 
dimensions and cavities increase. Unfortunately that is the reality and in fact typically it is 
not acknowledged because of the effort involved in making the process windows large. A 
small process window leads to a process with almost no room for any adjustment, resulting 
in a process sheet with very small limits for process changes. Tolerances on process parameters 
are usually established based on past molding experience. However, to be successful, 
process tolerances must be set based on the type of analysis described in this chapter. This 
further pleads the case for well built injection molds and parts dimensioned with reasonably 
defined tolerances. This is where concurrent engineering principles and practices become 
important. A robust process requires less human intervention, which allows the potential 
for reducing the frequency of in-process inspection. A well planned injection mold and part 
design, along with a disciplined process development approach are critical to having an efficiently 
running production process and a profitable manufacturing operation. Without the 
above, much time, money, and resources will be wasted in trying to efficiently produce parts 
from an inherently inefficient system. 


10 Mold Qualification Flowchart, Production 
Release, and Troubleshooting 

This chapter will discuss a flowchart that includes all necessary measurements and the 
documentation that must be carried out for successful release of a molding process into production. 
The tools required for mold qualifications and troubleshooting are also mentioned. 
Development of troubleshooting guides is a continuous process and they need to be revised 
and updated during production runs. 

10.1 Mold Qualification Flowchart 
Process developmental procedures described in the previous chapters are key to releasing the 
mold to production. A robust process needs little or no supervision during the production 
run. The required supervision usually involves for the processor to perform a visual check on 
the product, verify the process, answer any alarms, or perform scheduled or preventive maintenance 
such as cleaning the mold faces. If processes are not robust, a technician needs to 
constantly attend the machine to adjust the process parameters in order to yield acceptable 
parts. Robust processes yield consistent parts, shot to shot, cavity to cavity, and run to run. 

The mold qualification procedure can be split into two parts, the mold-function qualification 
and the mold-part qualification. The flowchart is shown in Fig. 10.1. 

10.1.1 Mold Function Qualification Procedure 
Mold function qualification requires a 6-step qualification study described in Chapter 7. 
During this study, the function of the mold and its components, the determination of some 
of the process parameters, and the size of the process windows are evaluated. During this 
study, dimensional analysis to measure process capability are typically performed. The actual 
dimensions are not of major importance because the next step is to adjust the mold steel 
dimensions to mold the parts within the required specifications. The mold function qualification 
step is to determine the aesthetic process window (APW). Naturally, a wide window 
is desirable. Once the mold function and process windows are acceptable, the next step will 
evaluate the part quality. 

10.1.2 Mold and Part Quality Qualification Procedure 
This step involves performing the DOE, selecting the process, and determining the size of 
the dimensional process window (DPW) and the control process window (CPW). At this 
point, based on the knowledge from initial statistical dimensional analysis, there must be 


Step 2: Mold-part quality qualification

Step 1: Mold function qualification 

(Design of experiments


(Scientific processing Start 
1 – Viscosity study 
section)

section) 

Select doe 
Parameters 
Perform doe 
Select process 
Run process 
6 Step study 

Not OK 2 – Cavity 
balance 


Fix mold 

Not OK 

or 
part 

3 – Pressure 
e drop 
4 – Process 
window 
Mold or part 
issues 
Not OK 
No 
Determine 
DPW 
Run short production run to 
evaluate the molding process 
and 
molding process capability 
Please note: This flow charts has been developed 
by fimmtech and is a recommended procedure. 
The users should use their own discretion and 
judgment in following the procedure especially 
keeping safety in mind. The user is solely 
responsible for all consequences, 
-suhas kulkarni, www.fimmtech.com 
Recommended mold qualification 
procedure 


Adjust 
mold steel and/or 
move nominal 
and/or 
open tolerances 
design 


Not OK 


5 – Gate seal study 
6 – Cooling study 
Yes 

178 10 Mold Qualification Flowchart, Production Release, and Troubleshooting 

Figure 10.1 Recommended mold qualification procedure 


10.2 Mold Qualification Checklist 179 
enough confidence that the process is stable and that the mold steel can be and must be 
adjusted to center the process in the DPW and thus in the CPW. At this point, if the dimensional 
variation for a particular dimension is greater than the difference between the Upper 
Specification Limit (USL) and the Lower Specification Limit (LSL), it becomes clear that 
it is impossible to consistently mold all the parts within specifications because some parts 
will always be out of specifications. The product designer must revisit the product specifications 
and the material selection for the parts. It is acceptable to stop the mold qualification 
process at the end of step 1 (the mold function qualification), if the dimensions are acceptable. 
However, the only way to know whether the process has been optimized is to perform 
a DOE. The benefit of performing a DOE outweighs the time and effort required to perform 
it. Process tolerances, alarm limits, and process robustness are some of the critical pieces of 
information available only through a DOE. 

10.2 Mold Qualification Checklist 
Having a mold qualification checklist makes sure that all features of the mold and the process 
have been assessed. A sample checklist is included in Appendix F. The checklist should 
be used during the mold trial and should be completely filled out with comments by the end 
of the trial. Any suggestions must be passed on to the mold maker or the concerned department, 
including reasons for any recommended or required changes. For example, if the mold 
is flashing, a sample part with flash must be given to the mold maker. An example of a completed 
mold qualification checklist is shown in Table. 10.1. 

Table 10.1 Mold Qualification Checklist 

No. Question Comment 
1 Are gate sizes acceptable ? Open gate size to 0.060” 
2 Are runner sizes acceptable? Yes 
3 Is venting acceptable? Vents on runners required 
4 Is part fill acceptable? Yes 
5 Is the ejection acceptable? Parts do not fall off the ejector pins 
6 Has the rheology study been done? Yes 
7 Is the cavity balance acceptable? No, Cavity 2 is shorter than the others 
8 Is the process window acceptable Process window is small. Part flashes soon after fill 
9 Has the gate seal study been done? Yes. Will be repeated after gate size change 

10 Has the cooling study been done? No 

180 10 Mold Qualification Flowchart, Production Release, and Troubleshooting 

10.3 Process Documentation 
Because there are a number of factors that affect the process, a detailed record must be kept of 
each of these factors. The factors include machine settings, actual process outputs, material 
drying parameters, machine setup instructions, mold setup details, operator work instructions, 
secondary processes, and any other factors involved in the journey of the plastic pellet 
until it is shipped out of the facility as a finished product. 

10.3.1 Process Sheet 
The process sheet is usually the first piece of documentation that is generated during the 
initial sampling of the mold. It primarily contains the machine settings for the process. It 
should also include other factor-setting information. A typical list of factors is included in 
the sheet shown in Table 10.2. 

Table 10.2 Process Variables and Outputs to Be Recorded on a Process Sheet 

Temperatures Speeds Pressure Times Other Outputs 
Drying Injection Injection Drying Shot Size Part weight 
Barrel Mold open Packing Packing Transfer position Runner weight 
Hot runner Mold close Holding Holding Material info Injection time 
Mold Ejection Back Cooling Nozzle length Cushion 
Fixtures Screw Tonnage Nozzle orifice Cycle time 
Annealing Coolant flow rate 
Melt temperature 
Core sequences 
Screw recovery 
time 

A process sheet must be generated and updated at the end of every mold trial iteration. Any 
new process changes that are made must be recorded over the old parameters, but a log of all 
the process changes with the corresponding dates must be maintained. This essential history 
is useful in debugging future issues. The history also provides information on the evolution 
of the process to the current state from “what it used to be”. For example, over a few runs 
cycle times seem to drift away from the standard and the question always asked is “What 
changed?” A process change log is very useful in such cases and the changes over time can 
be evaluated. A process change log must also be maintained during production runs and 
should be a part of the process documentation. 


10.3 Process Documentation 181 
10.3.2 Waterline Diagrams 
Injection molding is a heat transfer process and the mold is the primary heat exchanger. The 
mold temperature plays a very important role in the part quality because it affects the rate of 
heat transfer. Mold temperatures must not only be kept constant during a run, but also must 
be maintained at the same values from run to run. This will help to achieve the run-to-run 
consistency goal. This leads to the necessity of hooking up cooling waterlines in the same 
manner for every run. The Ins, Outs, and the loops must be placed in the same place during 
every run to ensure the same heat transfer from the mold. A water line diagram must be 
maintained in the records, showing the hookup for every waterline. An example of a water 
line diagram is shown in Fig. 10.2. 


Figure 10.2 Waterline diagram 

Because the heat transfer also depends on the coolant temperature and flow rate, these values 
must also be recorded. The differential pressure or the pressure drop is useful in evaluating 
whether there is any scaling or other obstruction in the water lines. This information should 
typically be recorded by the tooling department. 


182 10 Mold Qualification Flowchart, Production Release, and Troubleshooting 

10.3.3 Mold Temperature Maps 
Even when the water lines are hooked up properly as documented in water line diagram, the 
actual mold temperatures are also important. For example, if the setting on the mold temperature 
control unit is 60 °C, but the water line is obstructed, the mold will not reach the 
required temperature. There is also a loss of heat between the temperature control unit and 
the mold. Water leaving the temperature control unit at 60 °C may cool down to a temperature 
of 50 °C by the time it reaches the mold. Therefore, the actual mold temperatures of the 
mold cavities must be recorded before startup. The temperature at each of the water fittings 
must also be recorded. Any plugged line will cause a different OUT line temperature than 
the rest of the lines. When the mold temperature is set close to ambient room temperature, 
a plugged line will not negatively effect the temperature distribution in the mold cavity, 
because the mold temperature will always find equilibrium in the cavity steel. It is therefore 
important to record and check the mold temperature when the mold has been running for 
some time. This time must be specified and recorded. Examples of mold temperature maps 
are shown in Fig. 10.3. 


Figure 10.3 Mold temperature maps – before and during molding 

10.3.4 Setup Instructions 
The procedure and the tools required to set up the mold must be recorded to facilitate a quick 
and hassle-free set up. This is particularly important for molds that need special instructions, 
such as mold open and close sequences for a mold with cores. Molds can easily get damaged 
if the sequences are not correct, costing the company sometimes thousands of dollars 
for the components to be replaced, the manpower, machine time, loss of production, and so 
on. Mold start-up instructions must also be included. A mold must be started up by lower



10.5 Qualification Production Runs 183 
ing both pressure and speeds. Mold shut-down procedures and material purging instructions 
must also be provided. Times for heat soaking of hot runner manifolds must also be 
provided for molds that utilize a hot runner system. 

10.3.5 Operator Instructions 
Packaging and any secondary operations performed by an operator must be clearly defined. 
The operator is usually the last person to handle a part before it goes into the box, making 
him/her the integral part of all quality control efforts. Operators should be given clear 
instructions regarding handling the product and performing any secondary operations, such 
as deflashing the product. Packaging is another important step, because parts not packaged 
correctly could become damaged during transportation and in some cases this could result 
in a change in quality, such as warpage. 

10.4 Documentation Books 
It is best to have two types of documentation records, The mold qualification book and the production 
book. The mold qualification book should record all details of the qualification process 
and the production book must include all information required for production, including 
some of the qualification results to help the technician debug and fix any problems during 
production. Table 10.3 provides a list of documents that should be included in these books. 

10.5 Qualification Production Runs 
Once part quality, process windows, and process capability are acceptable, a short qualification 
run must be performed. The length of this run should be determined based mainly on 
the production volumes and the criticality of part quality. For molds that would typically run 
for most of the year, a robust process and mold design will relieve production personnel of 
constant production management and will allow running a lean manufacturing operation. 
For such molds a qualification run of 24 hours should be considered. For critical parts, such 
as parts that require zero defect quality, the same procedure must be followed. It is extremely 
important that the process is closely monitored during this production run and process 
changes must be avoided. If process changes are required to maintain the quality, the whole 
process must be reevaluated, because this is an indication of a non-robust process. The parts 
molded from these runs must be initially quarantined and released to the customer once all 
the information and quality has been verified. Longer runs will provide a better understanding 
of the dimensional variations. 


184 10 Mold Qualification Flowchart, Production Release, and Troubleshooting 

Table 10.3 Documents to Be Included in Qualification and Production Books 

Document Qualification book Production book 
Part drawing Y Y 
Properties data sheet Y N 
Processing data sheet Y Y 
Mold setup instructions Y Y 
Viscosity curve Y Y 
Cavity balance Y Y 
Pressure drop Y Y 
Aesthetic process window Y N 
Gate seal study Y Y 
Cooling study Y N 
DOE matrix Y N 
DOE results – Pareto charts Y Y 
DOE results – contour plots Y Y 
DOE results – other Y N 
Process sheet Y Y 
Dimensional process window Y Y 
Control process window Y Y 
Process change log (during development) Y N 
Process change log (during production) N Y 
Operator instructions * Y Y 
Daily mold maintenance 
Y Y 
(during production)* 

Start-up and shut-down instructions* Y Y 
* These are living documents that should be started during mold development and must be constantly updated during 
production 

10.7 Molding Startup and Shutdown 185 
10.6 Mold Specific Troubleshooting Guide 
Even for a commonly known defect, the solution to fix the problem may be different for each 
mold. For example, splay on one part could be a result of excessive injection speed, while 
for another mold running the same material, the splay could be the result of low mold temperature. 
Every mold has its own characteristics and therefore, although a general troubleshooting 
guideline is a good starting reference point, every production book must contain 
a living document that contains the record of the typical problems and the respective solutions. 
This record should be updated every time a new defect is seen and a solution for the 
defect has been found, saving effort the next time the defect is seen. The factors that must not 
be changed must also be mentioned. For example, if mold temperatures are important for 
a particular dimension, or if it was found not to be a significant contributor to the solution 
of the problem, then this must also be mentioned. Often, there is more than one solution to 
fix a defect and therefore the solutions must be prioritized. The results from the DOE must 
also be included here. They will give an indication of the most important factors that have an 
effect on the parts. An example of a trouble shooting guide is shown in Table 10.4. 

Table 10.4 Mold Specific Troubleshooting Guide 

No Defect Recommendation DO NOT CHANGE 
Clean vents Injection speeds 
1 Splay Check material moisture 
Reduce melt temperatures 
(not below 210 °C) 
2 Shorts on the sleeve Clean vent pin Holding pressure 
3 15.055 dimension 
is undersized 
Check water flow through the cores Holding pressure 

10.7 Molding Startup and Shutdown 
10.7.1 Purging 
The barrel must be purged off all the material present in it to eliminate any purging compound 
that was used and/or eliminate any degraded material present in the barrel. Injecting 
degraded materials in the mold can cause two potential problems. First, the degradation 
could have been so significant that all mechanical properties of the plastic have been lost 
and injecting this material in the mold can produce a brittle part, posing ejection problems. 
Parts getting stuck in the mold, parts breaking off during ejection, ejector pins piercing 


186 10 Mold Qualification Flowchart, Production Release, and Troubleshooting 

through the parts, breaking of ejection components due to stuck parts are all problems 
caused by degraded materials. The second problem that may arise is the excessive gassing 
that takes place due to the material degradation. The gasses build up in the barrel and if not 
purged, they get injected into the mold and again end up clogging the vents that are the 
last points to fill. The products of degradation are easy to transport through the mold and 
clog the vents. If the vents get clogged during the first shot and this problem is not noticed 
and fixed, the molded parts may develop cosmetic and dimensional problems immediately. 
This forces a process change further effecting parts and finally leading to a chain of process 
changes. 

Hot runner systems must also be purged of possible degraded materials using fresh material. 
A large piece of cardboard must be placed on the moving side of the mold to avoid any 
degraded material from being sprayed on the mold, because if this happens, the mold often 
needs to be pulled out for cleaning, especially if there are complicated slide or lifter mechanisms. 
Care must also be taken to inject at lower speeds and pressures, because some hot 
runner manifold components rely on the clamping pressures to keep them from leaking 
under injection pressure. A good starting method is to use the screw speed and a high back 
pressure to extrude the melt out of the hot manifold. All molds are different and can pose 
unique problems with regard to purging. Each purging procedure must be evaluated for the 
particular mold before being carried out. 

10.7.2 Startup of a Molding Machine 
All molding operations involve high pressures, temperatures, and speeds. These can be 

extremely dangerous and accidents, from burns to fatalities, have been recorded. Safety 

should always be a priority and starting up the molding machine must be done following a 

careful and systematic procedure. From the process standpoint, it is preferable start up the 

molding process using a conservative approach, detailed in the following, before full pres


sures and speeds are set on the molding machine. This will prevent any accidental dam


age and over-packing of the parts in the mold. Over-packing of the parts causes flash and 

in some molds the flash can fill up internal vents. Stationary vent pins are examples of such 

internal vents. In addition, when the parts get over-packed, mold opening pressures increase 

and it becomes difficult to open the mold. 

To better illustrate the startup procedure, here is an example with the following conditions: 
Holding pressure = 1000 psi, holding time = 8 seconds, and cooling time = 20 seconds. 
Based on these conditions, a recommended startup procedure would be: 

1. Verify the process with the documentation that was recorded during the qualification 
run 
2. Check melt temperature 
3. Check mold temperature and make sure water is flowing 
4. Increase cooling time by an amount equal to the pack and hold time 
(cooling time = 28 s) 
5. Set pack and hold, pressure, and time to zero (HP = 0, HT = 0) 
6. Set the screw delay time equal to the set HT: Screw delay = 8 s 

10.8 Troubleshooting 187 

7. Purge the machine and take the first shot in a semi-automatic mode 
8. Match the ‘Injection Only’ part with the recorded documentation or sample part 
9. Take a couple more shots 
10. Add half the hold and pack time and pressure and reduce the cooling time by half the set 
HT (HP = 500 psi, HT = 4 s, cooling time = 24 s) 
11. Take about 5 shots 
12. Set screw delay time equal to zero or the value in the recorded documentation 
13. Set the process to match the recorded documentation 
Note: Some parts cannot be molded short. In such molds, leave the holding time to the set 
value and gradually increase the holding pressure. 

10.7.3 Shutdown of a Molding Machine 
The shut down procedure is equally important. If a heat sensitive material or an easily degradable 
material is molded, it must purged from the barrel before shutting the machine down. 
Molding must be stopped and an appropriate purging compound must be used to purge the 
barrel. If the mold has a hot runner system, follow the recommendations of the hot runner 
supplier to purge the hot runner system before shut-down. All material in the barrel must be 
emptied out and the screw must be left in the front position. If the material is not emptied 
out and the screw is not left in the forward position before being shut down, a solid cylinder 
of plastic will be formed once the machine has cooled, which will pose a problem during 

start-up. 

Because plastic is a bad heat conductor, the center of the cylinder takes a long time to melt; 
therefore, the solid cylinder prevents any purging or injection from taking place. When 
chilled water is run through the molds, the water is shut off and a few shots are run to prevent 
water condensation in the cavities. 

The last shots with the runners must always be saved with the mold. No secondary operations 
such as degating or deflashing should be done on these shots because they are evidence 
of the condition of the mold and process before shut down. 

10.8 Troubleshooting 
Troubleshooting is probably the most important job function in any production environment. 
As equipment and processes have become more and more complex, the need for 
highly knowledgeable workers with good troubleshooting skills has become increasingly 
important. The molding process is complex in terms of plastic flow characteristics and the 
speeds, pressures, times, and temperatures involved with the process. Each of these factors 
can affect the quality of the part. For example, increasing melt temperature can increase flow 
rate, or increasing injection speed can also increase flow rate. Increasing cooling time can 
increase the dimension of the part, while decreasing the mold temperature can also increase 


188 10 Mold Qualification Flowchart, Production Release, and Troubleshooting 

the dimension of the part. Because multiple actions can have similar effects on part quality, 
different people have their own preferred method of solving a problem. The downside of this 
fact is that the process sheet is often updated with the latest changes and after a few months 
of running the mold, the set process ends up being completely different from when it was 
first created. This illuminates two problems: first, the process was not established scientifically 
and second, the personnel were not trained to troubleshoot the process in a systematic 
manner with the right tools. But even with a robust process, often production problems 
may still occur. When a robust process is established, documenting the complete process 
with all inputs and outputs must be done; however, it is sometimes impossible to capture the 
status of each related process or equipment. For example, recording the response time of a 
hydraulic valve controlling the injection or a pneumatic air valve controlling the gate is difficult 
and probably never done, although this may have an impact on the part quality. If the 
conditions of these components change, so will the molded part quality requiring troubleshooting 
skills. 

There are no hard and fast rules for troubleshooting an injection molding process. First, the 
problem with the parts must be understood and then the possible reasons for the issue must be 
considered. No process parameter must be changed until the complete set of process parameters 
is compared with the original recorded process parameters and the outputs are scrutinized. 
Every other factor that is not recorded on the process sheet must also be looked into. 

The following are some guidelines that can be followed for general troubleshooting. 

1. Compare the set process to the original documented process. If there are any changes, 
do not change the process back to the original (because they may have been made for a 
reason). 
2. Observe the whole process for ten shots and record all the outputs for these ten shots. 
These include: injection fill time, cushion, screw recovery time, and cycle time. Compare 
the above actual outputs to the documented ones. 
3. Stop the machine and compare the actual mold temperatures to those that were documented 
in the book. 
4. Record the melt temperature and compare with the documented measurements. 
5. Check the temperature of the hoses to check for water flow as described earlier. Remove 
any obstructions in the lines and let the water circulate for some time to allow the mold 
temperature to stabilize. 
6. If there have been any changes compared to the original process sheet, refer to the results 
from the DOE and see if those changed parameters would have any effect on the quality 
of the part. If not, set the process back to the original. If the changes are influential to 
part quality, check if the out-of-specification part was a result of this change made. If so, 
change the process parameter back to the original. If not, make the appropriate change 
and bring the parts back into specifications. Any process changes must be recorded. 
Once the parts are running meeting quality requirements, the process and quality must be 
constantly monitored for about a shift’s worth of production. Any unusual trends, such as 
increasing injection pressures, decreasing fill times, or any other variations must be noted. 
This change may sooner or later cause the parts to go out of specifications and one must be 


10.8 Troubleshooting 189 

proactive to find the root cause of the trend or variation. A good example is inadequate cooling 
of the mold because of lack of cooling lines. In its role as a heat exchanger the mold must 
remove all heat that is put into it to maintain steady state. If the heat is not removed, the 
mold temperature will rise and affect the quality of the part. This change will be gradual and 
will be manifested in a certain trend in the dimensions of the part. 

A process change log sheet must be maintained with the production book. The original pro


cess must always be present in the book, together with the updated process sheet. Every time 

a change is required, the old and new process parameters must be recorded on the process 

change log sheet. This disciplined record keeping will ensure that a history of all changes 

made to the process sheet is maintained for review. 

Checking water flow through the mold is not a very easy task. When the mold temperature 
control water unit is turned on, it is assumed that the water is flowing through each line in 
the mold. One of the most common reasons for dimensional issues in production is that a 
water line (or oil line) becomes obstructed. These issues can be detected only by physically 
checking the temperature of the hose with a pyrometer, if the water temperature is high. For 
temperatures between approx. 30 to 45 °C (85 to 115 °F), the most efficient way is to hold a 
hose by hand and feel the heat of the water flowing through the lines. For water temperatures 
below 30 °C, this technique can be confusing because the temperature is not very different 
from room temperature and holding the hose by hand and trying to feel for a warm 
hose may not indicate water flow. Machine vibration can easily be confused for water flow 
and therefore trying to ‘feel’ the water flowing through the mold must be avoided. It is good 
practice to raise the temperature to approx. 35 °C and check for the water flow. Safety must 
be practiced. The practice of checking for water flow must also be followed at the start of 
every job. The water must be set to approx. 35 °C, the water flow must be checked, and 
then set to the required process temperature. Certainly for molds that use oil as a coolant a 
pyrometer must be used because the mold temperatures can be very high depending on the 
material. For example, PEEK is processed at mold temperatures between 175 °C and 205 °C 
(350 °F to 400 °F). The importance of safety cannot be stressed enough here because of the 
high temperatures of the coolant oil that is used in processing such materials. 

Below are some of the common problems encountered on the production floor: 

1. Pinched or kinked waterlines 
2. Water line control valve not turned on 
3. IN and OUT reversed 
4. Inlet volume of water to the manifold is less than the required output to the machine 
5. When using a T-junction for water lines, the IN must be such that it is the vertical line 
of the letter and the OUTs are the horizontal lines. If the water IN is one of the horizontal 
lines, the OUT on the vertical line can get starved of water. A venturimeter works on 
the principle that vacuum is generated in a vertical line of a T-junction if the internal 
geometries and sizes of the T-junction and the fluid velocities satisfy Bernoulli’s equation. 
Although the generation of vacuum is unlikely, the effect of reduction of water flow 
is highly possible. 
6. Water lines from the controller to the mold are too long, causing loss in temperature and 
increasing pressure drop 
7. Feed throat temperature is not regulated 

190 10 Mold Qualification Flowchart, Production Release, and Troubleshooting 

10.9 Important Equipment and Tools for Qualifications 
and Troubleshooting 
Although this seems like a topic that does not need discussion, it is included here more as a 
checklist and to emphasize the importance of this equipment. 

1. Melt pyrometer 
2. Surface pyrometer 
3. Weigh scale with the following accuracy (preferred) 
– 1 g for parts weighing over 250 –300 g 
– 0.1 g for parts weighing between 50 –250 g 
– 0.01 g for parts weighing less than 50 g 
– 0.001 g for micro-molded parts 
4. Flow meter 
5. Magnifying glass 
6. Flash light and mirror 
7. Brass tools – rods of various sizes (diameter and length), pliers. 
8. Flame torch 
9. Heat gloves – thin and thick 
10. Processing data sheets 
11. Camera – still and video 
12. Calculator 
13. Notepad, forms (with copies) and procedures of mold qualification 
The use and benefits of most of the equipment is self-explanatory. The actual melt and mold 
temperatures must be measured with the pyrometers, rather than recording the settings. 
Accurate weigh scales are required to perform gate seal tests or to perform statistical analysis 
on part weights. Part weight is a valuable output that directly correlates to the quality of 
the part. If no variation is seen in the part weights, the weigh scale resolution is not small 
enough. An accurate scale with sufficient resolution to detect small changes in part weight 
is a necessity. A flow meter need not be installed on every single water line, but it should be 
used to check the water flow during the preventive maintenance schedules. Those numbers 
should be used to compare the flow rates during production, if there is a problem with part 
quality. When dealing with plastic or parts stuck in the mold, brass tools or those made of 
soft materials must be used to prevent damage to the mold. For highly polished surfaces, it is 
best that only experienced technicians handle any stuck plastic or any issues with the mold. 
The polished surfaces can easily get damaged and repairs are not only expensive but also 
time consuming. Video cameras can help with infrequent problem occurrence. In such cases, 
setting up and then reviewing the recording is an easy solution. The recording can be paused 
or played back in slow motion to pinpoint the issue. Since documentation is a large part of 
the whole qualification process, documents, such as data sheets and forms, should be readily 


10.9 Important Equipment and Tools for Qualifications and Troubleshooting 191 
accessible to make the process efficient. Laptops and workstations are becoming commonplace 
on the production floor and the need for paper documents is slowly decreasing. 

Table 10.5 Troubleshooting Guide for Molding Defects 

Defect Possible reason 

Process Material Mold Machine Part design 

Short • 
Low plastic 
• 
Low melt 
• 
Low mold 
• 
Max avail-• 
Long flow 
shot pressure flow rate tempera-able pres-length 

• 
Low melt 
ture sure low 
temperature • 
Restriction 
• 
Contami-in nozzle 
nation 
Sink • 
Low plastic 
• 
Low melt 
• 
High mold 
• 
Restriction 
• 
Long flow 
pressure flow rate tempera-in nozzle length 

• 
Low melt 
ture 
• 
High part 
temperature 

thickness 

• 
Contamination 
Flash • 
Plastic 
• 
High melt 
• 
High mold 
• 
Low ton-• 
Thick 
Pressure flow rate tempera-nage sections 

• 
High melt 
ture with thin 
temperature sections in 
• 
Contami-vent areas 
nation 
Splay • 
High Injec-• 
High mois-• 
Low mold 
• 
Restriction 
• 
Flow 
tion Speeds ture levels tempera-in nozzle thickness 
ture too small 

• 
Restriction 
in the flow 

• 
Small 
gate size 

Warpage • 
Melt temps 
• 
Material 
• 
Gate 
out of range selection location 
• 
(low or high) 
Mold temp 
incorrect 
• 
incorrect 
Cooling 
out of range lines not 
• 
(low or high) 
Cooling 
• 
adequate 
Cooling 
time low lines 
• 
Packing 
improperly 
pressures 
high or low • 
placed 
Water flow 
through 
lines is 
laminar 

• 
NA 
• 
Non uniform 
wall 
thickness 
• 
Long flow 
lengths 

• 
Support 
features 
such as ribs 
absent 


192 10 Mold Qualification Flowchart, Production Release, and Troubleshooting 

Table 10.5 (continued ) Troubleshooting Guide for Molding Defects 

Defect Possible reason 

Process Material Mold Machine Part design 

Voids / 
Bubbles 
• 
Low pack 
pressure 
• 
Inject speed 
high 
• 
Low back 
pressure 
• 
Material 
not dry 
• 
Contamination 
• 
Poor 
venting 
• 
Flow pattern 
causing 
trapped 
air pockets 
• 
Back pressure 
inconsistent 
• 
Part thickness 
high 
• 
Flow pattern 
causing 
trapped 
air pockets 

Contam• 
Melt temp 
ination/ high 
black • 
Screw speeds 
specs or high 
streaks • 
Inject speed 
high 

• 
Contamination 
with 
a another 
plastic 
of lower 
processing 
temperature 
• 
Contaminated 
regrind 

• 
Sprue/runner 
and/ 
or gate size 
undersized 
• 
Machine 
not purged 
after previous 
run 

• 
Worn 
screw and/ 
or barrel 

• 
NA 
Brittle • 
Melt temps 
• 
Material 
• 
Poor 
• 
Worn 
• 
Presence 
parts out of range contami-venting screw and/ of sharp 
(low or high) nation • 
Sprue/Run-or barrel corners 

• 
Mold temp 
• 
Material 
ner and/ 
low overdried or gate size 
• 
Regrind 
undersized 
pass number 
high 
Burn • 
Melt temp 
• 
Material 
• 
Poor 
• 
Worn 
• 
Presence 
marks high contami-venting screw and/ of sharp 

• 
Inject Speed 
nation • 
Sprue/run-or barrel corners 
high • 
Regrind 
ner and/ 
• 
Screw Speeds 
pass num-or gate size 
high ber high undersized 
Dimen-• 
Process 
• 
Material 
• 
Restriction 
• 
Check ring 
• 
NA 
sions out not set per not dried in sprue/ leaking 
of speci-recorded • 
New lot 
runner • 
Machine 
fications sheet properties 

not deliver


• 
Process not 
out of speciing 
correct 
scientifically fications 

pressures 
established 

and speeds 

Shot-• 
Process not 
• 
Material 
• 
Restriction 
• 
Check ring 
• 
Tolerances
