Repository: jeyasaran/testfile

File: Suhas_Kulkarni_Robust_Process_Developmen.txt (part 12 of 14)
Suhas Kulkarni 
to-Shot scientifically contami-in sprue/ leaking are narrow 
incon-established nation runner • 
Machine 
sistency • 
Regrind 
not deliver-

pass num-ing correct 
ber high pressures 
and speeds 


10.10 Common Defects, Their Cause, and Prevention 193 
10.10 Common Defects, Their Cause, and Prevention 
Some of the commonly encountered defects are mentioned in the following, together with 
the possible solutions to fix these problems. Independent of the encountered problem, if the 
mold was producing acceptable parts at one point, the documented process must be revisited 
and compared to the status quo. The solutions provided in Table 10.5 are guidelines and 
recommendations to problem solving. The most common defects are mentioned first. Performing 
a DOE as a troubleshooting tool is always useful when the problem is not easily 
solved or the solution does not produce a consistent product. 


11 Miscellaneous Topics Affecting 
the Process − Mold Cooling, Venting, 
and Regrind Management 

11.1 Mold Cooling 
The mold is basically a heat transfer unit. The hot plastic melt is injected into the cold mold 
cavity where it is cooled down until it is ejected out of the mold. The mold is kept at a lower 
temperature compared to the melt, which is sufficient to bring the melt down to the ejection 
temperature of the plastic. The temperature of the mold is very important because it controls 
the rate of heat transfer. The aim of scientific processing is to achieve three different consistencies: 
shot-to-shot consistency, run-to-run consistency, and cavity-to cavity consistency. 
Consistent heat transfer is important to achieve this goal. The rate of heat transfer between 
the melt and the mold is directly proportional to the difference in the temperature between 
the two. If melt and mold temperatures are held constant throughout the molding run, it is 
safe to assume that the rate of heat transfer was consistent during every shot. Melt temperatures 
are achieved by setting the barrel temperatures on the molding machine and typically 
they are not a major source of variation. It is always good practice to set alarms on the actual 

barrel temperatures to detect any changes and out-of-limit conditions. Although it is not 
common practice to have a melt temperature sensor inside a mold, this is an excellent way to 
measure the consistency of the melt temperature. 

Maintaining a constant mold temperature is much more challenging compared to maintaining 
constant melt temperatures. This is where the mold design is critical. Cooling circuits 
must be designed for efficient heat transfer. The choice of the coolant must also be considered. 
The word ‘cooling’ is used because it is necessary for the mold to be at a lower temperature 
than the melt in thermoplastic injection molding. Mold temperatures can be as high as 
162 °C (325 °F) for materials such as polyimides, with melt processing temperatures as high 
as 400 °C (750 °F). Therefore, a few important considerations regarding the design of cooling 
channels for molds are discussed in the following. 

11.1.1 Number of Cooling Channels 
Uniform heat transfer between every section of the melt and the mold steel will reduce the 
melt temperature evenly throughout the part. This will lead to consistent shrinkage, eliminating 
any warpage or built-in stresses in the molded part. The most ideal scenario is to have 
a constant steel temperature at every point in the cavity, which means that the coolant needs 
to envelope the cavity steel. Naturally, this is not possible and therefore an attempt must be 
made to place the maximum amount of cooling lines around the part. This is not an easy task 


196 11 Miscellaneous Topics − Mold Cooling, Venting, and Regrind Management 

because with an increasing number of cooling lines there is always a risk of mold damage 
and weakened mold cavity steel. The plastic is injected at very high pressures and therefore 
the mold steel needs to be capable of withstanding these pressures. The presence of ejector 
pins, core pins, or other mold components can also weaken the mold plate. The need for 
these mold components often presents the problem of how to fit them in without interfering 
with desired flow channels. On the other hand, too few water lines will cause insufficient 
heat transfer, leading to hot and cold spots that result in inconsistent cooling. Over time the 
overall mold temperature can also increase, changing the heat transfer rate and therefore the 
part quality. The goal is always to find a balance between mold integrity and under-cooling. 

The other factor is the total length of the flow channel, including the hoses that connect to 
the mold temperature unit. Long flow lengths have high pressure drops, reducing flow rates 
and thereby reducing heat transfer. There are no easy formulas to calculate or estimate the 
number of cooling lines required because each part is different, with different surface areas, 
thickness, orientation in the mold, and so on. Computer programs are available to predict 
mold and part temperatures during molding. These should be used as guidelines when possible. 
A recent development called contour cooling is gaining popularity. Here, the cavity is 
built in laminates or plates in which the cooling channels are machined following the contours 
of the part surface. When the mold is assembled, the cooling channels form a circuit 
that resembles the part contours. This is an effective way to achieve uniform cooling, but the 

price can become prohibitive. 

11.1.2 Reynolds Number of the Coolant Flow 
The Reynolds number gives an indication whether the coolant flow is laminar, transitional, 
or turbulent. For maximum heat transfer the flow must be turbulent and never laminar. In 
laminar flow, the coolant flows in layers. As it passes through the mold and begins to pick 
up heat from the cavity, the temperature of the coolant layers close to the steel increases. 
Because the heat transfer rate is directly proportional to the difference in temperatures 
between the steel and the coolant, an increase in temperature of the coolant layer causes a 
drop in heat transfer rate. A change in heat transfer rate in turn will cause a change in part 
quality and affect consistency. In turbulent flow, the coolant molecules do not move in layers 
but are constantly mixed around in the flow channel, absorbing the heat from the steel and 
distributing it evenly in the coolant. This helps to maintain water temperature and therefore 
the heat transfer rate remains constant. Figure 11.1 shows the difference between laminar and 
turbulent flow. Even with turbulent flow conditions, the water can slowly begin to heat up, 
indicating that there is more heat to be transferred. In this case, the diameter of the water 
lines or the number of water lines need to be increased. If the diameter of the water line is 
increased, the flow rate of the water must also be increased. A Reynolds number higher than 


Figure 11.1 Laminar and turbulent flow 


11.1 Mold Cooling 197 
4000 will ensure turbulent flow (some texts recommend a Reynolds Number of approx. 3500 
for turbulent flow). 
The calculation for the Reynolds number Re is given in Eq. 11.1 

VD 

Re = 
μ (11.1) 

Where 
 is the coolant density 
V is the coolant velocity 
D is the diameter of the pipe 
μ is the dynamic viscosity of the coolant 

Calculations of the Reynolds number for water with a viscosity table are given in 
Appendix C. 

11.1.3 Type of Coolant 
As described in Section 11.1, the word ‘coolant’ is used because it is cooling the melt. The 

coolant temperature can be as high as 165 °C, where it is essentially heating the mold but 

still cooling the melt and maintaining the mold at a desired temperature. Water and oil are 

typically used to maintain the mold temperature. Water is inexpensive, easier to work with, 

can easily achieve turbulent flows, and is therefore most widely used. If an additive, such as 

ethylene glycol, is added, the properties of the additive must be considered regarding heat 

transfer and type of flow calculations. The disadvantage of water is that it can only be used 

up to temperatures of approx. 95 °C (~ 205 °F), which is close to its boiling point. 

For temperatures above 95 °C oil is frequently used. Many high performance materials, such 
as polyimides, need mold temperatures in the range of 162 °C (325 °F). Oil must be used in 
such cases. The disadvantage here is that oil flow is rarely turbulent, making heat transfer 
more difficult. From a safety standpoint, oil heaters are equipped with features that shut their 
pumps off in case of a sudden rupture of an oil line. In some cases, electric heaters are also 
used but these are less common. There is no mechanism to take the heat added by the plastic 
out of the mold. An injection mold relies on convection and conduction to transfer the heat. 
The temperature in the cavity steel area is therefore not reliable and cannot be maintained 
accurately. Some mold designs do call for a hybrid system and use a combination of electric 
and oil heaters. In this case the mold temperature is more reliable. 

11.1.4 Series and Parallel Cooling 
When the number of water lines in a mold increases, there may not be sufficient outlets on 
a water manifold to hook up each individual water line separately. In this case, some of the 
water circuits through the mold are looped or ganged together and supplied by a single water 
line. There can be two types of such arrangements, as shown in Fig. 11.2, and each has its own 
advantages and disadvantages. The important factor is to make sure there is turbulent flow 
in the lines. 


198 11 Miscellaneous Topics − Mold Cooling, Venting, and Regrind Management 


Figure 11.2 Parallel and series configurations for coolant lines 

Parallel cooling lines exhibit less pressure drop allowing the coolant to flow at a higher velocity 
and therefore they pose less risk for laminar flow of the coolant through them. However, 
the flow through the lines may not be uniform. Because the coolant will take the path of 
least resistance, it is possible that a cooling channel with any restriction or blockage may not 
get sufficient coolant flow. It will be difficult to observe this without having a flow meter on 
every individual line. In case of a series arrangement, any restriction or blockage in a water 
line can be easily located; here, one flow meter is sufficient. If all molded parts suddenly start 
having quality problems, this could indicate a problem in a water line. Water lines hooked in 
series can exhibit large pressure drops, if the overall length of the line is too long. 

11.2 Venting 
The air inside the cavity needs to be evacuated to ensure plastic filling the cavity. Therefore, 
vents are added to the cavity blocks in the mold. Air that is not evacuated gets pressurized 
and super-heats, resulting in a dieseling effect on the plastic parts. This will cause the plastic 
to burn and/or create an unfilled area, causing a short shot. Over time, the mold steel can get 
damaged because of the excessive air pressures in a local area at the end of fill or in corners 
where the air and plastic tend to get pressurized. Figure 11.3 shows a part with burn marks 
before venting and without burn marks after venting. Figure 11.4 shows a rib that was short 
for lack of venting. Internal voids are another common defect that is seen with insufficient 
venting. Depending on the flow pattern of the plastic, the air gets trapped inside the part, 
forming voids. An example of a part with internal voids is shown in Fig. 11.5. Once the vents 
were added to the mold, the voids disappeared. Lack of vents can also create excessive pressures 
in the cavity, causing the mold to open sufficiently enough to cause flash on the parting 
line. Some machines have an option for mold ‘breathing’ before the start of the holding 
phase. The mold is allowed to open slightly to let the air out and then is clamped before the 

start of the pack and hold phase. 


11.2 Venting 199 


Before Venting After Venting 

Figure 11.3 Elimination of burn marks after the addition of vents 


Figure 11.4 Rib not filled completely for lack of venting 


Figure 11.5 Elimination of voids after the addition of vents 


200 11 Miscellaneous Topics − Mold Cooling, Venting, and Regrind Management 

11.2.1 Dimensions of the Vent 
The vents connect the inside of the mold to the outside the mold. The viscosity of the plastic 
must be high enough to prevent it from flowing out of the mold through the vent. Figure 11.6 
shows the cross section of the mold with the vent area. The relieved section that is closest to 
the cavity steel is the primary vent. The dimensions of the primary vent are the most critical. 
First, the vent depth should be such that it provides evacuation of air but prevents leaking 
of plastic material through the vent. Vent depths are discussed in detail in the next section. 
Second, the length of the vent land should not cause a pressure drop, preventing air from 
being pushed out, nor should it be so short that the plastic finds its way out to the secondary 
vent. Typical land lengths should range from 1.2 to 1.5 mm (0.060 to 0.080 in), assuming 
the vent depth is designed correctly. The vent width should be at least between 5 and 8 mm 

(0.200 in to 0.320 in) in size. On the high end, it can be as wide as desired and in some cases 
it can run around the entire perimeter of the part (ring vents). 
The secondary vents are also called vent reliefs. The dimensions of the secondary vents are 
larger than the primary vent and therefore provide easy transport of the air inside the mold 
out to the atmosphere. Secondary vents should be approx. 0.25 mm (0.010 in). In all cases, 
the vents must be well polished to avoid any build-up of residue caused by the gases. The 
vents must also be draw polished in the direction of air flow. If the path of the air to the 
atmosphere is long, another step in the vents must be considered. The additional step could 
be as deep as 0.6 mm (0.025 in). These tertiary vents help in reducing the pressure drop and 
should also be draw polished in the direction of air flow. 


Figure 11.6 Details of the vent section 


11.2 Venting 201 

11.2.2 Primary Vent Depths 
Vent depths depend on the viscosity of the plastic at processing temperatures and therefore 
differ from plastic to plastic. Typically, the material manufacturer will provide recommendations 
regarding vent depths. For example, the recommended vent size for ABS is 0.05 mm 

(0.002 in). Mold makers typically follow these recommendations when building an injection 
mold and tend to stay at the lower end of the recommendation to avoid flashing of the 
mold. If the plastic is able to enter the vent, this indicates that the vent is too deep and that it 
must be corrected. This involves welding and repairing the surface. To avoid this, mold makers 
are conservative and leave the vent depth steel safe. It has always been thought that it is 
the viscosity of the plastic that is the only factor important when determining the size of the 
vent. In a recent study it was found that the size of the vent depends not only on the viscosity 
of the plastic but also on the thickness of the plastic section behind the vent. To conduct 
this study, a special mold was constructed (see Fig. 11.7). The test part produced by this mold 
was center-gated and had 18 tabs of varying combinations of tab thicknesses and vent sizes, 
shown in Fig. 11.8. The center gate delivered the melt to each of the tabs at the same time. 
There were three tab thicknesses: 0.125 in (3.175 mm), 0.0625 in (1.587 mm), and 0.0312 in 
Figure 11.7 Vented mold for studying vent sizes 

Tab 
Figure 11.8 Test part molded with the vent test mold 


202 11 Miscellaneous Topics − Mold Cooling, Venting, and Regrind Management 

(0.792 mm) and six vent sizes: from 0.0005 in (0.0127 mm) to 0.0030 in (0.0762 mm) in steps 
of 0.0005 in (0.0127 mm). Different materials were molded and for each tab the minimum 
vent size that produced flash was recorded. The test results indicated that it was the thickness 
of the tab that also played an important role in determining the vent size. The thicker 
tab was able to accept larger vents without flashing. For example, with an ABS material that 
was tested with a 0.125 in tab, the vents flashed at 0.0030 in vent size. On the other hand, the 
vents for the 0.0312 in tab, flashed at 0.0020 in vent size, see also Fig. 11.9. 
Figure 11.9 Graph showing the combination of tab thickness and vent depth at which flash begins to 
occur for ABS (medium flow) 

As the plastic is forced into thinner sections, the plastic pressure increases, thus forcing the plas


tic out of the primary vent. In thicker sections, the overall plastic pressure is lower and there


fore the vent sizes can be larger. The published vent size value for ABS is 0.002 in (0.0508 mm), 

but the test results from the vented mold showed that a vent size of 0.003 in (0.0762 mm) is 

acceptable. This value was used on several molds successfully. Figure 11.10 shows the various 

Figure 11.10 Tab/vent combinations showing no flash and evidence of flash 



11.2 Venting 203 

tab/vent size combinations that defined the start of noticeable flash in the vent. Tests on nylons 
also showed surprising results. The published vent size value for nylons is 0.0005 to 0.0007 
in (0.0127 to 0.017 mm), but for thicker sections, a vent size of close to 0.0015 in (0.038 mm) 
could be used. In all cases it is important that proper processing techniques were followed. This 
again makes a case for following scientific molding procedures to establish robust processes. 

11.2.3 Location of Vents 
The most efficient location of a vent is at the end of fill of the part. As the plastic flows into the 
cavity, it begins to push the air out and continues to displace the air until the cavity is full of 
plastic. This means that the flow rate of the air leaving the mold is equal to the flow rate of the 
plastic entering the mold. If there was only one vent at the end of fill, the size of the vent would 
have to be equal to the size of the gate. But if this was the case, the plastic would easily get out 
of the mold through the vent during the pack and hold phase of the molding cycle. Because 
the vent depths have to be substantially smaller, the required amount of cross sectional vent 
area must be distributed across the mold. The area most accessible in the flow path of the plastic 
is at the parting line of the mold. Therefore, the parting line must be vented as much as 
possible. Once the cavity in the area of the parting line is filled, the plastic now pushes the air 
to other areas of the mold. Any ejector pins, core pins, cavity inserts, or cavity blocks in these 
areas should be used to help vent the air out of the mold. For each of these components, vents 
must be added based on the recommended vent depths. Ejector pins offer the most advantage, 
because they are self-cleaning. The residue from the gasses released through the ejector 
pin vents will get cleaned as the ejectors cycle back and forth during every cycle. Using ejector 
pins for venting does build up residue elsewhere in the ejector box and increases the frequency 
of maintenance. The vents on stationary components, such as the core pins, can get plugged 
easily and may need frequent cleaning. Sometimes a positive air blast during the ejection can 
help clean the vents. In recent years, porous steel has become increasingly popular. For example, 
in deep draw parts, where placing an ejector pin is not possible or not acceptable, the end 
of fill areas are made of porous steel inserts that allow pressurized air to escape from the cavity. 
These inserts do require frequent cleaning and therefore the molds are typically built such that 

these inserts can be taken out of the mold while the mold is still in the machine. The inserts are 
removed, cleaned, and put back into the mold while it is still bolted into the molding machine. 
Using porous steels does not allow for mirror finishes or high polish surfaces. 

One area of the mold that is often not given much consideration with respect to venting is 
the runner. If the runner is not vented, the complete volume of air in the sprue and runner 
enters the cavity through the gate of the part. This air burdens the cavity vents with additional 
work. Runners must therefore be vented as much as possible and even up to a depth 
where some flash can be seen. It does not really matter if the runners exhibit some flash 
because the molded parts are of primary interest. The sprue puller pin must also be vented. 
Often, at the end of the screw recovery, the screw is sucked back without rotation to relieve 
any pressure on the melt and prevent it from drooling from the nozzle tip. This causes air 
to be sucked into the machine through the nozzle. Because the air is present in the heated 
nozzle with some of the plastic, there can be some build-up of gasses in the time after screw 
recovery and before injection. During the start of injection, this air and gas is injected into 
the mold. This is another reason that the runners must be vented. Figure 11.11 shows a mold 
with possible vent locations on the parting line. 


204 11 Miscellaneous Topics − Mold Cooling, Venting, and Regrind Management 

RunnerCavityVents
Figure 11.11 Possible location of vents on the parting line 

11.2.4 Forced Venting or Vacuum Venting 
In every mold there will be corners where air will get trapped. Because the volume of the 
air may not be large, defects are not easily seen. Close examination will show a rounded 
corner rather than a crisp corner. In other molded parts, shorts may be easily seen with the 
naked eye. Placing ejector pins in these areas to provide venting may not always be possible. 
If the corner detail is important to the function of the part, the only solution to eliminate 
the defect is to install vacuum in the mold. The vacuum evacuates all air from the system 
before injection, so that all cavity details fill with plastic, thus producing an acceptable part. 
Molds that need to be fitted with vacuum have parting line vents in the cavity blocks that 
are relieved into an outlet to which the vacuum line is attached. There is a seal around the 
cavity inserts to prevent outside air from being sucked in. This seal is formed when the 
mold is closed. Molds with slides and other contours are not good candidates for adding 
vacuum vents, because their mold faces are not always flat. Adding the seal may require 
additional real estate, increasing the size of the mold. The ejector pins may also need seals 
to hold the vacuum. Cold runner molds have an open sprue and will leak the vacuum. 
Although vacuum can be used successfully on cold runner molds (by slight modification of 
the process), valve gate molds and hot runner molds are better candidates for vacuum assist. 
In many cases, vacuum is added after several attempts of adding conventional vents have 
failed to produce acceptable parts. By then, all the ejector pins and/or core pins are vented 
and the parting lines, cavity blocks, and slides have been relived to the atmosphere. Additional 
work may now be required to fix these so-called leaks in the molds. Venting must 
therefore be considered at the mold design stage and the product designer must clearly 
specify the requirements on the part print. Figure 11.12 shows a mold configured for of 

vacuum venting. 


11.3 Regrind 205 

RunnerCavity
Figure 11.12 Venting using vacuum 


Mold 


Vent 
groove 


Vacuum 
port 


Vacuum 
seal 


11.3 Regrind 
In injection molding manufacturing processes, runners that fall out of the mold or parts 
that are found defective can be ground up for reuse. This material is called regrind. Regrind 
material is generated from plastic that comes with at least one heat history cycle at the processing 
facility. Materials supplied by the resin supplier are classified as virgin materials, even 
though they may have gone through a melt processing process for compounding of additives 
such as fillers or colors. Regrind material is traded either directly or through third parties 
between companies that cannot use regrind material, such as companies manufacturing 
medical applications and those companies that produce certain consumer products, such as 
garden equipment or trash carrying equipment, who can use some amount of regrind and 
still manufacture products within their product requirements. Park benches are an example 
for a product where 100 % regrind material is used. 

11.3.1 Effect of the Molding Process on the Part Properties 
The molding process has been redefined as the collection of all the processes the plastic is 
subjected to from the moment it enters the manufacturing facility as loose pellets to the 
point when it leaves the facility as a finished molded product. The process can be broken 
down into the drying, melting, mold filling, cooling, and the final packaging of the part. 
Each phase of the process can affect the plastic, the additives in the plastic, and the fillers. 
During the drying process there is no breakdown in the molecular weight of the plastic. 
However, as discussed in Chapter 4, exposure of the material to excessive drying times can 


206 11 Miscellaneous Topics − Mold Cooling, Venting, and Regrind Management 

cause a loss or breakdown of the additives. Drying times in some resins are cumulative. If 
the lost additives happen to be those that contribute to the heat stability of the melt, then the 
plastic molecules will break down during melt processing. Fillers are not affected by excessive 
drying times. 

During the melting phase, the plastic is transformed from pellet to melt in the injection 
barrel. The plastic is subjected to heat from the heater bands and through shear from the 
rotating screw.. The plastic material may contain fibrous or non-fibrous fillers. There are 
other additives, such as plasticizers, heat stabilizers, and a variety of other materials that 
are compounded into the material as it moves through the barrel. The heat from the heater 
bands and the shear from the rotating screw will cause the polymer molecules to break down 
and it is the extent of this breakdown that must be considered. Processing the plastic at the 
high end of the recommended melt temperature can be increasingly more detrimental to the 
molecular weight of the plastic because the plastic is now subjected to higher temperatures 
where the allowable residence time may not be large. Having the screw speed set at a high 
value can also increase the shear rate, again contributing to the breakdown of the molecules. 
High screw speeds can create large mechanical forces breaking down the fibers, while non-
fibrous fillers may not be as affected. 

During the mold filling phase, the material passes through the nozzle, the sprue, the runners, 
the gates, and into the cavity and finally reaches the end of fill. During this filling phase, the 
material is subjected to high shear forces, causing a breakdown in the plastic molecules. The 
fillers may not be impacted, unless the gate sizes are small. Shear is higher in smaller diameter 
runners and therefore smaller runners cause larger drops in molecular weight. Large tab 
gates offer the least amount of molecular weight decrease through the gates. The part geometry 
can also play a role in the degradation of the plastic. Thinner cross sections increase the 
shear and therefore increase the chance of plastic degradation. Insufficient venting in the 
mold can cause a dieseling effect and burn the plastic which in turn lowers the molecular 
weight. This may be difficult to observe on dark color parts. 

The discussion above shows that each phase of the process has an effect on the molecular 
weight of the plastic and the integrity of the fillers. If any one of these processes is not controlled 
properly, it is easy to degrade the plastic. In many cases, plastic degradation or filler 

breakdown may not be cosmetically noticeable, making it easy to assume that the process 
was acceptable. 

The generation number for a quantity of regrind is defined as the number of times the 
regrind has been generated from the same batch of plastic. For example, if a runner was 
ground up to be used back into the process, it is considered as first generation regrind. When 
the regrind is reprocessed back into the machine and regrind is generated from the molded 
runner, then this regrind is called second generation regrind. With each progressive generation, 
there is a deterioration of the plastic properties. 

When regrinding, the runner or the parts are reduced to a size close to the virgin plastic 
pellets with the help of a granulator (grinder). Because of the random mechanical breakdown 
of the plastic, the particle size distribution ranges from fines to coarse particles. Low 
rpm grinders are best suited to achieve a narrow particle size distribution. A large amount 
of fines can cause two problems: First, due to a lack of mass, the fines melt immediately and 
stick to the feed section of the screw, causing inconsistent screw recovery. Second, these fines 


11.3 Regrind 207 

tend to degrade much faster, causing defects in the part. Fines must therefore be removed 
before they enter the feed throat. This is done with fine separators also called cyclone separators. 
In addition, regrind pellet size must be close to the virgin pellet size to achieve consistent 
mixing and feeding of material that contains regrind. 

11.3.2 Using Regrind 
It is clear that using regrind can cause a varying degree of loss in material properties. Therefore, 
the amount of regrind that can be used in a product will depend on how this loss affects 
the performance of the final product. It is impossible to provide general hard and fast rules 
or equations to calculate the acceptable amount of regrind that can be used in a part. The 
only reliable method is to experiment with varying percentages of regrind and different 
generations of regrind. A good starting point may be to run the product with 100% first generation 
regrind and perform functional testing on the parts. Surprisingly, on some products 
this may be completely acceptable. If the initial process was carefully controlled and if the 
molding process was developed using scientific molding principles with large process windows, 
the material properties may stay well within the required specifications. If the 100% 
product is unacceptable, various ratios of virgin to regrind must be evaluated. When testing 
the product, the properties that are important to the product must be evaluated. Testing of 
the product in its final assembly and service environment is critical. Lab results from tensile 
or impact testing can only provide a comparison of the property, but product testing results 
will provide the actual value. The testing procedures must be standardized and should be 
used in regular production. An acceptable part can also be used to create a standard which 
all products can be compared to or checked against to determine their acceptability. 

11.3.3 Batch and Continuous Processes of Incorporating Regrind 
There are two methods of incorporating regrind into the product. In the batch process, the 
regrind is generated offline, away from the molding machine. A predetermined amount of 
regrind is either blended with the virgin material and loaded into the machine hopper, or 
the regrind and virgin material are blended together at the molding machine hopper, using 
blending equipment. In this system, the regrind will have to go through the drying process 
together with the virgin plastic. Blending equipment based on weight (gravimetric blenders) 
is most reliable. Some systems rely on loading time of virgin plastic and regrind to achieve 
the right percentage. For example, to achieve an 80:20 blend the virgin plastic is fed into the 
system for 80 seconds and the regrind for 20 seconds. This system is not reliable because 
time does not equate to weight considering the possible differences in the bulk densities 
of the virgin plastic and regrind. If the plastic gaylord or container, which feeds the hopper, 
runs out of material, it may only be loading either the virgin or the possible worst case, 
only regrind. Gravimetric feeders look for a particular amount by weight of the virgin and 
regrind before delivering the mixture to the molding machine. If one of the components is 
not available, either the blending equipment or the molding machine will set off an alarm for 
lack of material. Blending equipment is also physically mixing virgin material and regrind 
before delivering it into the hopper of the molding machine. Systems that rely on time may 


208 11 Miscellaneous Topics − Mold Cooling, Venting, and Regrind Management 

end up having layers of virgin and regrind in the hopper because they alternately deliver 

each component for the specified length of time to the hopper of the molding machine. 
In a batch process, the chances of contamination are very high and this is probably the main 
reason why regrind projects often are not successful. It is easy for two runners of the same 
color but of different materials to be thrown into the same grinder. Contamination can 
show up right away when the barrel is being purged for molding. If the contaminant melts 
at a relatively lower temperature but is now subjected to a higher temperature, it can easily 
start gassing or spurting. It may also show up as splay or other cosmetic defects. If the 
contaminant is a higher melting plastic, there is a possibility of it getting stuck in gates and 
hot tips or it may show up as unmelted pellets in the part if the gate sizes are large. In both 
cases, delamination, structural integrity or other issues can be the result and the part quality 
will suffer. 

With a continuous process of regrind incorporation, the runners are picked up with the help 
of a sprue picker or robot and directly dumped into a granulator; the grinder grinds up the 
runner and delivers the regrind to the hopper immediately. The runners are not separated 
in a separate area to be mixed later, such as in the batch process. The continuous process is a 
cleaner way of incorporating the regrind with almost no chances of contamination. The disadvantage 
here is that some molecules have gone through the process multiple times because 
this is a continuous process and the runner is always recycled. It is impossible to figure out 
the generation of the regrind, because it is all one homogeneous mixture. The smaller the 
ratio of part to runner weight, the greater is the percentage of older generation regrind present 
in the system. Continuous processes are suitable for parts that are able to accept a large 
percentage of regrind and that have a larger ratio of part to runner weight. The smaller the 
runner, the lower is the amount of regrind and therefore the fewer are the chances of processing 
problems or product failure. If the runner is directly fed back to the feed throat, in 
most cases drying is not required, eliminating the risk of additive loss caused by the drying 
process. 

11.3.4 Estimating the Amount of Regrind from different Generations 
Consider a part to runner weight ratio of 80:20. Assuming the whole runner is incorporated 
back into the plastic, the percentage of each generation of regrind present at each pass of 
molding is shown in Table 11.1. The concept of generation at each pass may seem confusing. 
First generation regrind during pass four will be the regrind generated from the virgin material 
from pass three. It will not be regrind generated during pass one. The regrind generated 
during pass one becomes third generation regrind. Because part and runner are molded in 
the same shot, the percentage of regrind will be the same in the runner and in the part. 

It is a common perception that as the number of passes increases, the material starts to 
deteriorate very fast. This is true in cases where the part to runner weight ratio is high; for 
example the runner weight is 75 grams and the part weight is 25 grams. In the above example, 
where the part to runner ratio is 80:20, the table shows that there is always 64 g or 80% 
of virgin material in the part, 12.8 grams of 1st generation regrind, 2.56 grams of 2nd generation 
regrind and so on. If a disciplined approach has been taken to dry the plastic and 
process the material, the properties of the plastic may well be within the required specifications. 
This will be true with filled or unfilled plastics and in most cases this should be accept



11.3 Regrind 209 

Table 11.1 Percentage of ‘g’ Generation Regrind after ‘p’ Number of Passes for a Part to Runner 
Ratio of 80 : 20 

Regrind genera-Pass (p) 
tion number (g) 1 2 3 4 5 
0 (Virgin) 100 80.00 80.00 80.00 80.00 
1 – 20.00 16.00 16.00 16.00 
2 – – 4.00 3.20 3.20 
3 – – – 0.80 0.64 
4 – – – – 0.16 

Total 100 100 100 100 100 

Table 11.2 Weight of ‘g’ Generation of Regrind after ‘p’ Number of Passes in an 80 g part with a 20 g runner 

Regrind gen-Pass (p) 
eration (g) 
1 2 3 4 5 
0 (Virgin) 80 64.00 64.00 64.00 64.00 
1 – 16.00 12.80 12.80 12.80 
2 – – 3.20 2.56 2.56 
3 – – – 0.64 0.51 
4 – – – – 0.13 

Total 80 80 80 80 80 

Table 11.3 Weight of ‘g’ Generation of Regrind after ‘p’ Number of Passes in a 20 g Runner of a 80 g Part 

Regrind gen-Pass (p) 
eration (g) 
1 2 3 4 5 
0 (Virgin) 20.00 16.00 16.00 16.00 16.00 
1 – 4.00 3.20 3.20 3.20 
2 – – 0.80 0.64 0.64 
3 – – – 0.16 0.13 
4 – – – – 0.03 

Total 20 20 20 20 20 


210 11 Miscellaneous Topics − Mold Cooling, Venting, and Regrind Management 

able. If the part design was not robust, it is possible that the small decrease in the properties 

would result in the failure of the part. 
The following formula can be used to estimate the percentage of regrind from each generation 
in a part: 

(1) If (p – g) < 1, then R = 0, 
x

(2) If (p – g) = 1, then R =􀀂� 
􀀄g􀀅 
 


xx

(3) If (p – g) > 1, then R =􀀃� 
􀀅g 􀀄 
− 
􀀅􀀆 
 
 


with 
x = percentage weight of the runner 
g = generation of the regrind 
p = molding pass number 
R = percentage of regrind 

Example 
Part weight = 35 g, runner weight = 7 g 
therefore, x =􀀂+ 

 
􀀃􀀄 
= 16.67 

In the 4th pass (p = 5), the amount of 3rd generation regrind (g = 3) can be determined with 
(p – g) = (5 – 3) = 2 > 1 as 
R = ((16.67 / 100)3 (1 – (16.67 / 100))100 = 0.39 % 

Regrind tables for various runner ratios are give in Appendix G. 

11.3.5 Effect of Regrind on Processing 
Regrind can have lower molecular weight, degraded additives and/or their byproducts, 
damaged or destroyed fillers, and contaminants. Depending on the extent of these changes it 
may be necessary to change the process to compensate for some of the changes in the outputs 
and make acceptable parts. A decrease in molecular weight will cause a drop in viscosity of 
the plastic, affecting all the outputs related to viscosity. Fill times and cushion values will be 
lower. If part of a processing aid or a viscosity reducer was lost, it is possible that the fill times 
and cushion values will be higher. If the filler was fibrous, the breakdown of the fiber length 
will cause the plastic to flow easier, resulting in shorter fill times and lower cushion values. 
Lower viscosity can also lead to an increase in plastic cavity pressure, although the pressure 
behind the screw remains unchanged. Excessive amounts of drecrease in molecular weight 
can cause the plastic to degrade easier, causing excessive gassing and plugging of the vents. 
Cosmetic defects such as splay can occur. These effects can be compensated for by changing
