Repository: jeyasaran/testfile

File: Suhas_Kulkarni_Robust_Process_Developmen.txt (part 13 of 14)
Suhas Kulkarni 
some of the process parameters. For example, reducing melt temperature will increase the 
viscosity of the plastic or reduce the gassing that occurs. In all cases, it is important that the 
process be robust and more importantly be redeveloped based on the presence of regrind. 


11.3 Regrind 211 

11.3.6 Closing Remarks 
Using regrind is a good and effective way to save money and at the same time protecting 
the environment from waste plastic being dumped into landfills. However, many processors 
tend to switch back to virgin resin as soon as they detect a quality problem. Often the 
quality issue is fixed and the processors are hesitant to go back to using regrind because they 
identify the cause of the problem being the regrind. Although this could be true, the reason 
why the regrind was causing the problem must be investigated. Sometimes the regrind is 
not properly dried or there may be too many fines from the regrind process that could have 
caused the problem. A proper analysis of the amount of regrind and a procedure to incorporate 
it into the molding process are two very important steps that must be followed. The 
implementation plan can be pursued as far back as in the part design stage. A part designed 
to be molded from virgin plastic can be overdesigned to compensate for the loss of properties 
when regrind is used. Using regrind should be part of the production plan and as seen 
in the above 80:20 example, the part will always contain 92.8% of virgin and first generation 
regrind resin and should therefore be able to function satisfactorily. Most companies that 
are not successful in implementing a regrind program fail because of lack of discipline and 
training of the shop floor personnel. For example, the operators who assist in grinding the 
runners need to be educated about the different types of plastics and that every clear runner 
in the molding facility is not necessarily the same material. Instituting a regrind program 
requires discipline and is a culture change. 

Suggested Reading 

1. Osswald, T.A., Turng , L., Gramann, P.J., Injection Molding Handbook (2007) Hanser, Munich 
2. Beaumont, J.P., Nagel, R., Sherman R., Successful Injection Molding (2002) Hanser, Munich 
3. Rosato, D.V., Rosato D.V, Injection Molding Handbook (2000) CBS, New Delhi, India 

12 Related Technologies and Topics 

This chapter will introduce a variety of technologies and techniques that can be applied to 
enhance the robustness of a process and/or to speed up the complete project from conceptualizing 
the part to its release as a molded product. Cavity pressure technology, which takes 
process monitoring and control to a completely new level, increasing product quality and 
plant efficiency many fold, will be introduced. Companies can build a knowledge base of 
their experiences to apply to future projects based on their past experiences. Concurrent 
engineering is an extension of the teamwork concept, keeping the whole team involved with 
the decisions and progress of the project. 

12.1 Cavity Pressure Sensing Technology 
When we discussed processing in the previous chapters, everything has all been related to 
the molding machine. For example, process optimization dealt with optimizing the processing 
parameters, such as injection speed and holding pressure. However, the part is finally 
made inside the mold, and therefore knowledge of what happens inside the mold can give 
the most valuable information about the quality of the part. The molten plastic will follow 
the specific volume–temperature graph (Fig. 2.10) that dictates the part quality. Tracing this 
information for every shot will reflect the quality of the part. Needless to say, if every shot 
follows the same curve each time, all shot will be identical. Although it is not easy to output 
a specific volume–temperature graph for the mold, there are other indirect methods. Placing 
a pressure transducer inside a mold can provide information about the melt pressure in the 
mold and as the melt starts to cool, the pressure decrease can be plotted. Temperature transducers 
inside the mold will provide information on the temperature of the plastic. Although 
the “transducer” is technically the right term, the term sensor is most commonly used and 
we shall adopt that terminology in this text. 

12.1.1 Sensors and Output graphs 
Figure 12.1 shows the placement of a ‘Near the Gate Sensor’ and an ‘End of Fill Sensor’ in a 
mold. A typical cavity pressure graph is shown in Figure 12.2. The graph also identifies the 
injection, holding, and cooling phases. There are three pressure traces in the figure that will 
be described in the following: 

Hydraulic Pressure Curve: To measure hydraulic pressure, the sensor is placed in the hydraulic 
line. Since the injection phase is a fast dynamic phase, the pressure increases very rapidly 
until the start of the holding phase is reached. Once the switch-over from injection to holding 
takes place, the pressure drops to the holding pressure value and stays constant until the 
end of the holding time. After the holding time is complete, the hydraulic pressure drops to 


214 12 Related Technologies and Topics 

Injection 
Plastic Pressure Cylinder Pressure 
and Temperature 
in the Barrel Injection Speed 
Control 
Ri = 10 
Pump 
Pressure 

Screw 
Travel 

Runner Pressure 

From 
Hydraulic 
Pressure at Gate Power Unit 
Near the Gate Sensor 

Pressure at end of cavity 
End of fill sensor 

Figure 12.1 Schematic of placement of sensors inside a mold (Courtesy: RJG Inc.) 

Inject 
Pressure (PSI) 
Pack & Hold 
Hydraulic pressure 
Cavity pressure at gate 
Cavity pressure 
at end of fill 
Back 
pressure 
Cooling 
Time (seconds) 
Figure 12.2 Typical representation of a cavity pressure graph 
zero. If the screw rotation starts immediately, the back pressure shows up right after the end 
of the holding phase. If there is a delay, the trace picks back up indicating the back pressure 
for the screw recovery time. 

Cavity Pressure Curve Near the Gate: As the plastic begins to enter the mold and the cavity, 
it is in contact with the sensor placed just behind the gate. The pressure increases until the 
injection phase is complete, but does not drop down like the hydraulic pressure, because the 
cavity is pressurized and the gate is frozen or closed. The decrease in melt pressure is caused 
by the shrinkage taking place inside the mold and it causes the plastic to move away from 


12.1 Cavity Pressure Sensing Technology 215 
the mold wall and the sensor. The start of the curve has a delay which is equal to the time the 

plastic takes to reach the sensor from the start of injection. 

The Cavity Pressure Curve at the End of Fill: This curve looks similar to the curve described 
above, the only difference being the starting point of the curve. Here, the starting point 
represents the time the plastic requires to reach the end of fill. If the process is decoupled 
(see Section 7.5.4), this time is almost equal to the injection fill time. 

12.1.2 Types and Classification of Pressure Sensors 
There are various types of sensors used in plastics processing. Their classification is based on 
the type of technology used to collect information. 

Strain Gage Sensors: The underlying principle of a strain gage is based on the Wheatstone 
bridge that has a network of resistance elements. The electric current flowing through this 
network is measured. When any external force is applied to the strain gage, the amount of 
current changes. This change in the amount of the current is proportional to the applied 
force and hence the amount of force can be determined. 

Quartz-Based Sensors (Piezoelectric Sensors): Some materials, such as quartz, generate an 
electrical potential when an external stress is applied. The electrical potential is directly proportional 
to the applied force. A quartz-based sensor can therefore measure the force applied 
on the face of the sensor. 

Another type of sensor classification is based on the location of the sensor in the mold. 

Direct Sensor: These are also called flush mount sensors, see Fig. 12.3. Here, the sensor face 
forms part of the cavity wall. The sensor is fitted such that it comes in contact with the 
molten plastic and measures the pressure. Such sensors are not commonly used because it 


Figure 12.3a Flush mount sensor (Courtesy: RJG Inc.) 


216 12 Related Technologies and Topics 

Cavity Surface 
Flush Mount Sensor 
Mold 
Retaining Nut 
Sensor Cable 
Retaining Plate 
Figure 12.3b Flush mount sensor (Courtesy: RJG Inc.) 

is not always possible to get the sensor inside the mold cavity. It can also be a risky task to 
work inside the cavity to fit the sensor. The cavity wall would need rework if damaged. Some 
molds are subject to high temperatures and this could also pose a problem because pressure 
sensors may not withstand high temperatures. 

Indirect Sensors: When a sensor is placed underneath an ejector pin or a core pin, it is called 
an indirect sensor. The force is applied on the face of the pin and transferred to the base of 
the pin where the sensor is located, see Fig. 12.4. These sensors are more common because 
there is room to work with inside the ejector box where the sensor has to be fitted. 

Counterbore 
for Ejector Pin 
Sensor 
Pocket 
Ejector Plate 
Ejector Pin or 
Dummy Pin 
Ejector 
Retainer 
Plate 
Chamfer 
Cavity Surface 
Ejector Pin 
Button Sensor 
Figure 12.4 Button sensor behind an ejector pin (Courtesy: RJG) 


12.1 Cavity Pressure Sensing Technology 217 
Yet another type of classification of the sensors is based on the function the sensor will perform 
in the mold. 

Control Sensors help control the process (which will be described in the following). 
Monitor Sensors are used for monitoring the process. Process alarm limits can be set based 
on the information acquired from this sensor. 

12.1.3 Use of Information from the Pressure Graphs 
The information obtained from the pressure graphs is valuable in a number of ways. 

• 
The pressure graphs that are traced provide information about the cavity pressure and 
therefore the part quality based on the specific volume−temperature relationship. 
• 
Inconsistencies from shot to shot can be observed. If the pressure traces do not repeat, 
the part quality is not repeated, see Fig. 12.5. It can be observed that the hydraulic curve 
overlays itself every shot, proving the hydraulic pressure is consistent. However, the plastic 
pressure curves are not being duplicated.. If there was no cavity pressure hookup, 
one would automatically assume that the process is consistent and that the part quality 
should also be consistent from shot to shot. A leaking check ring can cause such a variation 
and can only be noticed with a cavity pressure sensor. 
• 
If there are sensors present in each cavity, the quality of each cavity can be compared, see 
Fig. 12.6. In this example, there are four cavities and the traces for each cavity are different. 
Based on the specific volume–temperature curve, each cavity will produce different parts. 
Although there is consistency within a cavity, there is cavity-to-cavity inconsistency. 
• 
The cavity pressure graph can also provide gate seal information. If the gate is not sealed, 
the plastic will leak out of the cavity, causing a sudden drop in cavity pressure. The curve 
Figure 12.5 Repeatable hydraulic curve with varying cavity pressure showing inconsistency in part 
quality (Courtesy: RJG Inc.) 


218 12 Related Technologies and Topics 

will therefore show a sudden change in its slope. A frozen gate will show as a gradual 
drop in cavity pressure rather than a sudden change in slope, see Fig. 12. 7. 

• 
If the sensor is at the end of fill, a short shot will result in a ‘zero’ value for the pressure. 
This can be used to detect short shots and contain the parts. Usually, a signal is sent to a 
robot to reject the parts or sent to a conveyor to reverse and reject the parts. 
Figure 12.6 Cavity pressure variations between cavities showing cavity-to-cavity inconsistency, note 
that cavity 11 has the greatest variation, ranging from well-packed to nearly short (Courtesy: RJG Inc.) 


Figure 12.7 Cavity pressure curve showing the status of gate freeze (Courtesy: RJG Inc.) 


12.1 Cavity Pressure Sensing Technology 219 
12.1.4 Controlling the Process with Cavity Pressure Sensors 
A decoupled process is the most efficient and consistent method of molding. The switchover 
from the injection phase to the holding phase can be initiated by monitoring one of the 
following parameters: hydraulic pressure, time, or screw position. The most common and 
consistent method used is the screw position. When the screw reaches a preset position, it 
transfers to the holding phase. The screw position controls the percentage of the volume filled 
and, when using decoupled molding (see Section 7.5.4), this percentage should be between 
95 and 98%. In response to the injection phase there is an increase in the cavity pressure and 

then a slow decrease. Figures 12.8 through 12.11 show the various cycle integrals. 

Pressure (psi) 
Pack & hold 
Hydraulic pressure 
Inject 

Hydraulic ‘fill only’ integral 

0 Time (s) 

Figure 12.8 Shaded area representing the hydraulic ‘fill only’ integral 

Inject 
Pressure (psi) 
Pack & hold Cooling 
Hydraulic pressure integral 
0 

Time (s) 

Figure 12.9 Shaded area representing the hydraulic integral 


220 12 Related Technologies and Topics 

Inject 
Pressure (psi) 
Pack & hold Cooling 
Hydraulic pressure integral 
Time (s) 0 
Figure 12.10 Shaded area representing the post-gate cavity pressure integral 

Inject 
Pressure (psi) 
Pack & hold Cooling 
Hydraulic pressure integral 
Time (s) 0 
Figure 12.11 Shaded area representing the end-of-fill cavity pressure integral 

Peak pressure, time to the peak pressure, and the area under the curve before the peak pressure 
(shaded area) represent the injection phase. Therefore, if this is duplicated every shot, 
the fill is duplicated every shot. If the information from the sensor can be fed back to the 
machine and if the switch-over is now controlled using a value on the graph (usually the 
peak pressure), the switch-over for every shot will take place at the precise fill amount of the 
cavity, resulting in shot-to-shot consistency. Injection will always be ended when the desired 
pressure is reached in the cavity. This is called process control using cavity pressure sensors. 
Other than process consistency, the other advantage lies in the fact that the process is now 
machine-independent. If the same curve is repeated on another machine, the part quality 
will be the same. Controlling the process using pressure sensors leads to the most consistent 
process. 


12.2 Building a Knowledge Base 221 
12.1.5 Sensor Locations 
Sensor locations are important because the location will dictate the amount and quality of the 
information it will acquire. Preferably, sensors to control the process must be located near the 
start of the fill (in the first third of the part) and the sensors to monitor the process should be 
near the end of the fill, in the last third of the part. For extremely small parts, a sensor can be 
located in the runner. The compromise here is that real gate seal information is not available 
because it can be obtained only from the pressure traces in the cavity. Table 12.1 shows the 
benefits of certain types of sensors and their locations (direct or indirect). 

Table 12.1 Comparative Benefits of Types of Sensors and Technology (Courtesy: RJG Inc.) 

Types of sensors and technology 
Flush Under Piezomount 
the pin electric 
(direct) (indirect) 
Strain 
gauge 
Accuracy of data Yes Yes Yes Yes 
Ease of calibration / configuration Yes Yes 
Location flexibility Yes 
Lower installation cost Yes 
Easier replacement Yes 
Removable cables Yes 
Limited mold space Yes Yes* 
High temperature Yes 
Easy troubleshooting Yes** Yes 
Use with long cycles Yes 
Lower costs Yes 

* Smaller connector 
** Easier removal 
12.2 Building a Knowledge Base 
Many molding companies try to find and dominate a niche in the market. For example, 
a molder may be known to be an expert in molding gears with high precision while 
another may be an expert in two-shot molding. Companies reach these levels of exper



222 12 Related Technologies and Topics 

tise having perfected the technologies over a number of years. The collected knowledge 
comes from a pool of experience, trial and errors, and applied science. This knowledge 
and solutions to the problems should be recorded to make future projects efficient during 
project development, the release to production process, and finally in production. For 
example, consider a company that molds connectors of various types, primarily from 
nylons and polyesters. Over the years they may have built hundreds of tools for similar 
types of connectors. There may be a commonality in the shape of the connectors, the 
gate locations and sizes, cooling channel locations, wall thicknesses, and so on. If the scientific 
processing principles are followed, the processing parameters would also end up 
being very similar. For example, the mold and melt temperatures or the plastic pressures 
in the cavities can be very similar for parts being molded from the same materials. Similar 
processing parameters will lead to similar shrinkage values. This can be verified by 
taking the steel dimension and comparing it with the part dimension. If the cavity steel 
for a number of molds and their respective molded parts are measured, a database can be 
built and a simple formula or a trend graph can be developed. When a new similar project 
comes in, this database can then provide a better estimate of the shrink values that can be 
used when designing the mold. This technique can be very useful when designing components 
that are difficult to make and when mold dimensions cannot be kept steel-safe. A 
threaded insert is a good example of this type of component. A 16-cavity threaded core 
insert would be very expensive to rework, if the final thread size on the molded part was 
not within specifications and not within the required capability. Here, prior knowledge of 
a similar mold would come in very useful. If the plastic flow is similar in an existing mold 
compared to a new mold, the molecular orientations can be similar, leading to similar 
shrinkage values. If the process using the existing mold was robust, using similar parameters 
will lead to a robust process in the new mold. Again, the part quality becomes predict-


Figure 12.12 Knowledge worksheet 


12.3 Concurrent Engineering in Injection Molding 223 
able. In referring to the threaded part mentioned earlier, determining the size of the cores 
can be done with a higher confidence level. Although shrinkage can be estimated with the 
help of simulation programs, the data acquired by modeling is rarely accurate, because of 
the basic assumptions that go into building the software algorithms. For example, a software 
program will assume perfect venting and perfect packing of the parts, although in 
practical molding this is never the case. Building a knowledge database for similar products 
eliminates the need for assumptions and at the same time takes into account all common 
factors, making the estimation more reliable. It is important to keep the steel safe and 
to start the mold dimensional modifications only after the first mold trial where a robust 
process was developed. 

Building a knowledge base helps taking the guess work out and reducing the number of iterations 
to the final product release to manufacturing. This saves time and money, making the 
overall process efficient. An example of a summary sheet is shown in Fig. 12.12. The data can 
also be used to build a second mold for an identical part, especially when in the first mold 
some of the required part dimensions were unattainable, possibly because of the cost or time 
of modification or of making new mold components. In such cases, the mold design can 
be reverse-engineered and the parts in the new mold can be molded within the required 
specifications. 

12.3 Concurrent Engineering in Injection Molding 
A molding company usually receives a new project request through the sales department. The 
sales department then asks the engineering department about the feasibility of the molding. 
Once the job is accepted, the tooling department gets involved. They design the mold and help 
building the mold through the mold maker. The mold is then mounted on the machine and the 
expectation is that the process engineer can mold acceptable parts in the first attempt. Unfortunately, 
molding the parts successfully in the first attempt is not common, because the process, 
although having followed a logical sequence, did not involve all departments in the appropriate 
sequence of the decision making process, leading to certain failures. Many mistakes are often 
discovered during the first trial of the mold. ‘They should have done it this way’ or ‘The parts 
will never fall off the mold’ are typical comments during the first trial of the mold. This could 
have been avoided, if all departments were made aware of the project and its requirements 
before the mold was built. ‘Over the wall engineering’ is a term used to describe the project 
activity where each department is disconnected from each other. Each department performs 
the activities requested by the previous one and passes the project on to the next (Fig. 12.13.) 

‘Concurrent Engineering’ involves representatives from every department in the project at the 

earliest stage (Fig. 12.14). This should be followed by subsequent meetings, where the project 

details and any changes should be reviewed by the team to evaluate the impact a change 

may have on their own individual departments. Therefore, when the product designer men


tions that the material is, for example, a long fiber thermoplastic (LFT), the process engi


neer knows, he will need a different screw and nozzle tip, or the scheduler knows that he 

will need to schedule time on the one specific machine in the shop with the required special 

screw. Raising a red flag at this stage saves time and money and delivers the product on 


224 12 Related Technologies and Topics 


Figure 12.13 Over the wall engineering – departments are disconnected from each other 

time. Although conventional ‘Over the Wall’ approaches are commonplace in most companies, 
disengaging each department is a common cause of failures, inefficiencies, and delayed 
launch of the product. 

The concept is further explained in the matrix in Table 12.2. The first column is a typical list 
of departments involved in the design and manufacture of a product. The first row describes 
the activities involved. A ‘Yes’ at the intersection of a row and a column means that the particular 
activity has an impact on that department. For example, for the process engineer, the 
mold design is very important, while for the quality department, the mold design has no 
direct impact. Please note that this is a universal matrix and there will be exceptions. This 
matrix should be used as a guideline to set up individual company matrices. 


Figure 12.14 Concurrent engineering 


12.3 Concurrent Engineering in Injection Molding 225 
Table 12.2 Suggested Personnel – Activity Chart for Implementing Concurrent Engineering 

Job 
function 
Activity 
Product 
design 
Material 
selection 
Mold 
design 
Mold 
construction 
Machine 
selection 
Process 
development 
Quality 
requirements 
Product 
designer 
Yes Yes No No No Yes Yes 
Tooling 
engineer 
Yes No Yes Yes No Yes Yes 
Mold 
maker 
No No Yes Yes No Yes No 
Material 
supplier 
Yes Yes No No Yes Yes No 
Process 
engineer 
Yes Yes Yes No Yes Yes Yes 

Quality 
engineer 
No Yes No No No Yes Yes 

Sales 

No Yes No Yes No No Yes 

team 

12.3.1 The Product Designer 
Conventional Involvement: Product design is where the concept first takes shape through a 
CAD model or a prototype. At this time, there is a general idea of what the requirements 
for the plastic material are and therefore a selection may or may not have taken place. The 
machine, the mold design, the molding process, or any of the other factors are of no concern 
to the designer, who is focused on a functional concept. 

Required Involvement: A product designer should understand the manufacturing process, 
especially the processing part of it. Design for manufacturability principles must be implemented. 
For example, the designer must be aware of the fact that a thick section in a part 
must be cored out to reduce sink or sufficient draft must be provided on the part to release 
the part from the mold. An explanation of the function of the part to the molder and his 
team would be beneficial to the molder. This way, the process engineer knows the particular 
material he needs to process or can raise a flag when tolerances are impractical for a specific 
material. 


226 12 Related Technologies and Topics 

12.3.2 The Tooling Engineer 
Once the product designer presented an acceptable design, the tooling engineer gets involved 
in the design and the economics of building the mold. Of all job functions, the tooling engineer 
is probably the one who is most involved in the project because his direct involvement 
is required at the various stages. 

Conventional Involvement: The tooling engineer is usually the liaison between the mold maker 
and the molder. His job is to deliver the mold to the molder and fix any issues the molder 
discovers during processing. Any design changes to the parts – features and/or dimensions − 
need to be reflected in the mold and the tooling engineer is responsible for these changes. 

Concurrent Requirement: A tooling engineer must understand the concepts of developing a 
robust process. The techniques and the benefits of Scientific Processing should be familiar 
to him. The tools must be qualified using these techniques and changes to the mold must be 
made to support a robust process. For example, identifying a process window is extremely 
important. The tooling engineer must closely work with the process engineer, the quality 
engineer, and the mold maker. 

12.3.3 The Mold Designer and Mold Maker 
Most mold makers work with their own mold designers. They are given the part model and 
design the mold accordingly. 

Conventional Involvement: The mold designer receives the design from the part designer, 
designs the mold for the chosen number of cavities and the mold maker fabricates the mold. 
He knows the type of material that will be used for molding the part, but sometimes the 
details are not made available to him. 

Concurrent Involvement: The mold designer and the mold maker must get in touch with the 
material supplier to get information before designing the runners, gates, and vents. For example, 
it makes a big difference whether a 30 % glass filled material or a 30 % long fiber glass filled 
material is used. Apart from this, the mold design must be reviewed between the part designer, 
the mold designer, the mold maker and the process engineer. When the first shots are produced 
the mold maker must be present to see how the mold functions. The mold maker must 
also understand the concepts of Scientific Processing and why a process window is important. 

12.3.4 The Material Supplier 
In most cases, the material suppliers sell the resin but do not get involved, unless there is a 
processing issue. Since they are the suppliers of the materials they have all the information 
such as data sheets, processing information, mold design requirements, part design requirements 
and are therefore the best source of information. 


12.3 Concurrent Engineering in Injection Molding 227 
Conventional Involvement: They provide material specs to the designer, help with material 
selection, and sell the resin. 

Concurrent Involvement: Material suppliers will be able to review gate types, gate sizes, and 
vent sizes for any given material. For example, sub-gates are popularly and commonly used 
because they automatically separate the part from the runner; however, they should not be 
used for highly fiber-filled materials. In case a material is molded for the first time in a particular 
facility, the molder must invite the material supplier. The material supplier can make 
sure that the material is processed properly for optimum properties and cycle time. It also 
helps to involve the material supplier at the mold design stage, again in particular if this is a 
new material. 

12.3.5 The Process Engineer 
Unfortunately, often the process engineer is the least involved member of the whole team when 
in fact he is the most important one. The process engineer is the person who has to deliver the 
final molded product. Project managers are anxious to see the first molded part in their hand 
and therefore are usually waiting at the molding machine on the day of the trial. Every other 
stage of the project, for example mold build, typically has an end date, but the process engineer 
is under pressure to deliver the parts hours after the mold has arrived into the molding 
facility and minutes after the mold is mounted in the molding machine. Most likely, the project 
manager has promised the customer parts by next day delivery or may have also invited 
the customer to be present for the trial. This puts tremendous pressure on the process engineer 
who is expected to mold acceptable parts. However, in many cases the process engineer has to 
take the blame for all the factors that were not taken into consideration and all the mistakes 
and miscommunications during the entire project if the parts were not acceptable. 

Conventional Involvement: In some organizations the process engineer sees the mold or 
knows about the project on the day it is scheduled and in some cases they are involved at the 
mold design stage. 

Concurrent Requirement: The process engineer must be involved at every stage of the project. 
Based on his molding experience, he can give a number of suggestions to improve the mold-
ability and the molding process of the part. Process engineers are better judges of features 
such as vents, gate locations and so on. Mold designers tend to place gates in locations convenient 
for mold making which are not always the best locations regarding processing. Even 
non-technical requirements, such as the orientation of the mold, should be reviewed by the 
process engineer. The choice of the machine must be left to the process engineer. Again, 
based on his calculations of tonnage, % shot size used, and residence time, he can suggest the 
best machine for the job at hand. 

12.3.6 The Quality Engineer 
Typically, the quality engineer is only a ‘measurement guy’ and often not involved appropriately. 
The quality engineer past experience with similar parts or plastics can prove valuable. 
He usually has knowledge about shrinkages and appropriate tolerances during production. 


228 12 Related Technologies and Topics 

Conventional Involvement: He is one of the invitees to the product release meetings and is 

usually assigned the task to obtain drawings and work on methods for measuring the final 

molded parts. 

Concurrent Requirement: The drawings must be discussed with the product designer. If an 
stereolithography model of the part or a prototype model is available, it should be used to 
detail the inspection plan. Sometimes fixtures are required and these can be planned in 
advance. Initial Gage Reproducibility & Repeatability (Gage R&R) studies can even be performed 
on prototype parts. Any impractical tolerances can be mentioned to the designer in 
advance. 

12.3.7 The Sales Team at the Molder 
The sales team is usually the one that introduces the product designer to the molder. They 
are looking to increase the sales of the molder and therefore try to acquire as much business 
as possible. However, they must understand the technical aspects of the molding in order to 
get the right set of customers. They must evaluate if an incoming project is suitable to and 
compatible with the capabilities of the molding operation. If product and molder are not the 
right match, this could have a negative impact not only on the program but also on the relations 
between the two parties. All future work between the two parties can get jeopardized. 

Conventional Involvement: The sales force brings in a job mainly based on machine tonnage. 
Then there are other factors that they consider, such as any special requirements. Special 
requirements include clean rooms, in-mold decoration, or insert molding. 

Concurrent involvement: The sales team must understand the capabilities of the molder. This 
also includes the strength and weaknesses of each department in the organization. If not, he 
is setting up the company for failure. The rules of machine selection for a particular job must 
be clearly understood. Tonnage, shot sizes, percentage of shot size used, residence times and 
other parameters must be known before accepting a job. 

12.3.8 Mandatory for All Departments 
The final molded part is the result of the efforts of all departments involved. In traditional 
‘Over the Wall’ practices, every department performed their list of things to do and passed 
the project on to the next department. However, the practice fails to address the issues the 
receiving departments could have as a result of an action from a department previously 
involved. Understanding the needs of each department and moreover a ‘why these needs’ 
makes the jobs easier, efficient, and ensures on-time delivery of a part that meets the specifications. 
Every department must understand cross-functional duties and have a basic under


standing of each other’s job function. 

For example, everyone must be trained scientific processing methods and understand why it 
is important to have a good process window. If the process engineer sends a mold back to the 
mold maker or the tooling engineer because he does not have a sufficient process window, he 
has a very valid reason. He can probably mold ten good parts, but that does not mean that 


12.3 Concurrent Engineering in Injection Molding 229 
he can make half a million good parts, because the process will not be capable. Knowledge of 
process capability must be commonplace in every department of the molding facility. 

12.3.9 Implementing Concurrent Engineering 
Concurrent engineering is probably the easiest concept to implement, because all it takes is 
to get all the involved departments in one room or on a conference call to discuss the project. 
Table 12.2 provided a simple matrix of typical job functions and activities involved. Set up a 
meeting between the representatives of each department for the various phases of the project. 
The following must be taken into account when following the table. 

1. The order of certain decisions does not necessarily reflect the order in which certain 
activities are performed. For example, a machine must be selected at the quoting stage to 
make sure the molder has the machine for the particular job and not when the job has 
been accepted and a machine must be selected from the ones that the molder has. 
2. The list of activities and job functions is a general list and every company has its own 
organizational structure. Therefore, every company must generate a customized matrix. 
A meeting or updates at the end of every stage should be mandatory. Although all job 
functions may not have a direct role in every stage, their decisions will be based on the 
information provided to them from the previous stages. Therefore, the status and decisions 
made regarding the project must be communicated to the whole group. 
The molding business is getting extremely competitive in terms of cost and lead times. The 
time lines from conceptualizing the project to having an actual molded part are shrinking 
and it is expected that acceptable parts are produced on the first molding attempt. Only companies 
that can achieve this are likely to survive in the more and more competitive market. 
Concurrent engineering should be practiced because it provides the extra set of eyes to ‘Look 
out of the Box’ and raise potential concerns. These are meetings and times well spent. Regular 
reviews must be done, especially if there is a change in design, material, time line, etc., 
and must be communicated to everyone. The final product, good or bad, is a result of the 

involvement of the whole team. 


Appendix A 

Materials Data Sheet 

List of processing related data for commonly injection molded materials – SI system. 

(Courtesy www.ides.com) 
Note: Theseare guidelines only – Individual datasheets must be obtained from the material 
suppliers or from www.ides.com 


232 Appendix A Materials Data Sheet 

Long name Short name Specific Mold 
gravity shrinkage, 
flow % 
Acetal (POM) cCopolymer Acetal (POM) copolymer 1.37 – 1.43 1.6 – 2.6 
Acetal (POM) homopolymer Acetal (POM) homopolymer 1.42 1.9 – 2.0 
Acrylic, polymethyl methacrylate Acrylic (PMMA) 1.14 – 1.20 0.4 – 0.6 
Acrylic, styrene methyl Acrylic (SMMA) 1.05 – 1.09 0.4 
methacrylate copolymer 
Acrylonitrile butadiene styrene ABS 1.04 – 1.11 0.05 – 1.4 
Acrylonitrile butadiene styrene + PC ABS+PC 1.10 – 1.22 1.6 
Acrylonitrile styrene acrylate ASA 1.04 – 1.12 0.50 – 0.6 
Acrylonitrile styrene scrylate + PC ASA+PC 1.11 – 1.24 0.5 – 0.6 
Cellulose acetate CA 1.23 – 1.32 0.5 
Ethylene tetrafluoroethylene copolymer ETFE 1.70 – 1.74 1.8 
Perfluoroethylene propylene copolymer FEP 2.14 – 2.16 0.7 
Perfluoroalkoxy PFA 2.14 – 2.15 – 
Polyvinylidene fluoride PVDF 1.75 – 1.79 2.2 – 2.5 
Methyl methacrylate / ABS MABS 1.08 – 1.10 5.5 
Polyamide 11 Nylon 11 1.03 – 1.05 1.2 – 1.5 
Polyamide 12 Nylon 12 0.980 – 1.23 0.4 – 1.9 
Polyamide 46 Nylon 46 1.17 – 1.20 0.3 – 8.3 
Polyamide 6 Nylon 6 0.922 – 1.18 0.01 – 4.4 
Polyamide 610 Nylon 610 1.07 – 1.17 0.3 – 2.0 
Polyamide 612 Nylon 612 1.06 – 1.35 0.10 – 6.0 
Polyamide 66 Nylon 66 0.994 – 1.23 0.02 – 7.5 
Polyamide 66/6 copolymer Nylon 66/6 1.09 – 1.15 1.1 – 1.6 
Polyphthalamide PPA 1.10 – 1.16 1.1 – 2.0 
Polyarylate Polyarylate 1.20 – 1.37 0.81 
Polycarbonate PC 1.17 – 1.22 0.1 – 0.16 

Polycarbonate + acrylic (PMMA) PC+Acrylic 1.15 – 1.29 0.6 – 0.7 

Appendix A Materials Data Sheet 233 

Drying Drying Suggested max Processing (melt) Mold 
temperature (°C) time (h) moisture (%) temp (°C) temperature (°C) 
min max min max min max 
79 121 1.5 – 5.0 0.15 – 0.20 189 211 49 96 
79 86 2.0 – 3.5 0.2 199 216 47 91 
65 86 3.5 – 5.0 0.097 – 0.10 225 271 54 76 
65 82 2 – 215 227 40 60 
80 91 2.0 – 3.5 0.010 – 0.15 223 246 49 76 
78 111 3.0 – 4.0 0.020 – 0.043 248 288 59 88 
80 100 3.0 – 4.0 0.038 – 0.10 239 262 55 73 
79 110 3.0 – 4.0 0.020 – 0.052 250 280 60 80 
60 71 2.0 – 3.0 0.2 220 230 48 60 
NA NA NA NA 323 331 135 – 
121 3 NA 364 93 – 
NA NA NA NA 330 371 180 204 
121 150 1.0 – 2.0 NA 215 249 71 72 
70 80 3 NA 220 246 55 65 
79 80 4.0 – 12 0.1 256 52 – 
79 100 3.0 – 10 0.020 – 0.50 233 275 38 87 
89 104 4.0 – 12 0.050 – 0.053 310 313 100 114 
78 82 2.0 – 5.5 0.095 – 0.20 182 314 59 81 
79 82 2.0 – 4.0 0.020 – 0.20 249 288 52 88 
77 82 3.0 – 4.0 0.020 – 0.25 243 267 69 80 
79 83 3.0 – 5.5 0.15 – 0.20 268 296 65 88 
80 81 2.5 – 3.0 0.099 – 0.20 245 281 67 82 
79 135 4.0 – 7.1 0.045 – 0.15 311 333 78 151 
130 7 NA NA NA 100 135 
102 128 3.0 – 4.5 0.019 – 0.020 282 308 79 102 

82 83 4.5 NA 227 253 49 52 

234 Appendix A Materials Data Sheet 

Long name Short name Specific Mold 
gravity shrinkage, 
flow % 
Polycarbonate + PBT PC+PBT 1.10 – 32.1 0.5 – 1.0 
Polycarbonate + PET PC+PET 1.20 – 1.22 0.5 – 0.9 
Polybutylene terephthalate PBT 1.00 – 33.6 0.1 – 0.5 
Polyethylene terephthalate PET 1.32 – 1.41 0.3 – 1.8
